Repository: derekphilipau/wiki.glazy.org

File: c/glazes/5.rss (part 1 of 3)
<?xml version="1.0" encoding="UTF-8" ?>
<rss version="2.0" xmlns:discourse="http://www.discourse.org/" xmlns:atom="http://www.w3.org/2005/Atom" xmlns:dc="http://purl.org/dc/elements/1.1/">
  <channel>
    <title>Glazes - Glazy Ceramics Wiki</title>
    <link>https://wiki.glazy.org/c/glazes/5</link>
    <description>Topics in the &#39;Glazes&#39; category This is a category for all things related to Glazes.  Users can post recipes, talk about glaze faults, etc.</description>
    
      <lastBuildDate>Thu, 20 Aug 2020 04:22:34 +0000</lastBuildDate>
      <atom:link href="https://wiki.glazy.org/c/glazes/5.rss" rel="self" type="application/rss+xml" />
        <item>
          <title>Preparation of separative-phase fancy glaze derived from iron ore slag</title>
          <dc:creator><![CDATA[ceramicswiki]]></dc:creator>
          <category>Glaze Types</category>
          <description><![CDATA[
            <p>Jianfeng Zhu, Pei Shin, Fen Wang, Ting Zhao, Hao Jiang<br>
School of Materials Science and Engineering, Shaanxi University of Science &amp; Technology, Xi’an 710021, PR China</p>
<p><a class="attachment" href="https://wiki.glazy.org/uploads/short-url/2aRUn67oCCkDaExUGkYazGZoAO.pdf">zhu2016 (1).pdf</a> (3.5 MB)</p>
            <p><small>1 post - 1 participant</small></p>
            <p><a href="https://wiki.glazy.org/t/preparation-of-separative-phase-fancy-glaze-derived-from-iron-ore-slag/924">Read full topic</a></p>
          ]]></description>
          <link>https://wiki.glazy.org/t/preparation-of-separative-phase-fancy-glaze-derived-from-iron-ore-slag/924</link>
          <pubDate>Thu, 20 Aug 2020 04:22:34 +0000</pubDate>
          <discourse:topicPinned>No</discourse:topicPinned>
          <discourse:topicClosed>No</discourse:topicClosed>
          <discourse:topicArchived>No</discourse:topicArchived>
          <guid isPermaLink="false">wiki.glazy.org-topic-924</guid>
          <source url="https://wiki.glazy.org/t/preparation-of-separative-phase-fancy-glaze-derived-from-iron-ore-slag/924.rss">Preparation of separative-phase fancy glaze derived from iron ore slag</source>
        </item>
        <item>
          <title>Effects of microstructure on the sky-green color in imitating ancient Jun glazes</title>
          <dc:creator><![CDATA[ceramicswiki]]></dc:creator>
          <category>Glaze Types</category>
          <description><![CDATA[
            <p>Jianfeng ZHU,³ Pei SHI,³³ Fen WANG, Longlong DONG and Ting ZHAO<br>
School of Materials Science and Engineering, Shaanxi University of Science &amp; Technology, Xi’an 710021, China</p>
<p><a class="attachment" href="https://wiki.glazy.org/uploads/short-url/1I8NVKNmVbzoj8nJi7Ib74qXMDz.pdf">zhu2016.pdf</a> (4.4 MB)</p>
            <p><small>1 post - 1 participant</small></p>
            <p><a href="https://wiki.glazy.org/t/effects-of-microstructure-on-the-sky-green-color-in-imitating-ancient-jun-glazes/923">Read full topic</a></p>
          ]]></description>
          <link>https://wiki.glazy.org/t/effects-of-microstructure-on-the-sky-green-color-in-imitating-ancient-jun-glazes/923</link>
          <pubDate>Thu, 20 Aug 2020 04:20:29 +0000</pubDate>
          <discourse:topicPinned>No</discourse:topicPinned>
          <discourse:topicClosed>No</discourse:topicClosed>
          <discourse:topicArchived>No</discourse:topicArchived>
          <guid isPermaLink="false">wiki.glazy.org-topic-923</guid>
          <source url="https://wiki.glazy.org/t/effects-of-microstructure-on-the-sky-green-color-in-imitating-ancient-jun-glazes/923.rss">Effects of microstructure on the sky-green color in imitating ancient Jun glazes</source>
        </item>
        <item>
          <title>Study on the Five dynasty sky-green glaze from Yaozhou kiln and its coloring mechanism</title>
          <dc:creator><![CDATA[ceramicswiki]]></dc:creator>
          <category>Glaze Types</category>
          <description><![CDATA[
            <p>Pei Shi, Fen Wang⁎, Jianfeng Zhu, Biao Zhang, Ting Zhao, Yi Wang, Yi Qin</p>
<p><a class="attachment" href="https://wiki.glazy.org/uploads/short-url/50X5BER3wEWYJVssr13LlIcbOYK.pdf">shi2016.pdf</a> (2.0 MB)</p>
            <p><small>1 post - 1 participant</small></p>
            <p><a href="https://wiki.glazy.org/t/study-on-the-five-dynasty-sky-green-glaze-from-yaozhou-kiln-and-its-coloring-mechanism/922">Read full topic</a></p>
          ]]></description>
          <link>https://wiki.glazy.org/t/study-on-the-five-dynasty-sky-green-glaze-from-yaozhou-kiln-and-its-coloring-mechanism/922</link>
          <pubDate>Thu, 20 Aug 2020 04:16:51 +0000</pubDate>
          <discourse:topicPinned>No</discourse:topicPinned>
          <discourse:topicClosed>No</discourse:topicClosed>
          <discourse:topicArchived>No</discourse:topicArchived>
          <guid isPermaLink="false">wiki.glazy.org-topic-922</guid>
          <source url="https://wiki.glazy.org/t/study-on-the-five-dynasty-sky-green-glaze-from-yaozhou-kiln-and-its-coloring-mechanism/922.rss">Study on the Five dynasty sky-green glaze from Yaozhou kiln and its coloring mechanism</source>
        </item>
        <item>
          <title>Amorphous photonic crystals and structural colors in the phase separation glaze</title>
          <dc:creator><![CDATA[ceramicswiki]]></dc:creator>
          <category>Glaze Types</category>
          <description><![CDATA[
            <p>Authors: Pei Shi, Fen Wang, Jianfeng Zhu, Haibo Yang, Yi Wang, Yuan Fang, Biao Zhang, Jiahuan Wang</p>
<p><a class="attachment" href="https://wiki.glazy.org/uploads/short-url/dLC5wN6pCxMVogCWKtJG93zzlVe.pdf">shi2017.pdf</a> (776.5 KB)</p>
            <p><small>1 post - 1 participant</small></p>
            <p><a href="https://wiki.glazy.org/t/amorphous-photonic-crystals-and-structural-colors-in-the-phase-separation-glaze/921">Read full topic</a></p>
          ]]></description>
          <link>https://wiki.glazy.org/t/amorphous-photonic-crystals-and-structural-colors-in-the-phase-separation-glaze/921</link>
          <pubDate>Thu, 20 Aug 2020 04:15:23 +0000</pubDate>
          <discourse:topicPinned>No</discourse:topicPinned>
          <discourse:topicClosed>No</discourse:topicClosed>
          <discourse:topicArchived>No</discourse:topicArchived>
          <guid isPermaLink="false">wiki.glazy.org-topic-921</guid>
          <source url="https://wiki.glazy.org/t/amorphous-photonic-crystals-and-structural-colors-in-the-phase-separation-glaze/921.rss">Amorphous photonic crystals and structural colors in the phase separation glaze</source>
        </item>
        <item>
          <title>Effect of phase separation on the Jian ware blue colored glaze with iron oxide</title>
          <dc:creator><![CDATA[ceramicswiki]]></dc:creator>
          <category>Glaze Types</category>
          <description><![CDATA[
            <p>Pei Shi, Fen Wang⁎, Jianfeng Zhu, Biao Zhang, Ting Zhao, Yi Wang, Jiahuan Wang<br>
School of Materials Science and Engineering, Shaanxi University of Science &amp; Technology, Xi’an 710021, PR China</p>
<p><a class="attachment" href="https://wiki.glazy.org/uploads/short-url/jDpjLdi11QHCYojH6ukxceUAH8H.pdf">shi2018.pdf</a> (3.2 MB)</p>
            <p><small>1 post - 1 participant</small></p>
            <p><a href="https://wiki.glazy.org/t/effect-of-phase-separation-on-the-jian-ware-blue-colored-glaze-with-iron-oxide/920">Read full topic</a></p>
          ]]></description>
          <link>https://wiki.glazy.org/t/effect-of-phase-separation-on-the-jian-ware-blue-colored-glaze-with-iron-oxide/920</link>
          <pubDate>Thu, 20 Aug 2020 04:14:04 +0000</pubDate>
          <discourse:topicPinned>No</discourse:topicPinned>
          <discourse:topicClosed>No</discourse:topicClosed>
          <discourse:topicArchived>No</discourse:topicArchived>
          <guid isPermaLink="false">wiki.glazy.org-topic-920</guid>
          <source url="https://wiki.glazy.org/t/effect-of-phase-separation-on-the-jian-ware-blue-colored-glaze-with-iron-oxide/920.rss">Effect of phase separation on the Jian ware blue colored glaze with iron oxide</source>
        </item>
        <item>
          <title>Study on the coloring mechanism of the Ru celadon glaze in the Northern Song Dynasty</title>
          <dc:creator><![CDATA[ceramicswiki]]></dc:creator>
          <category>Glaze Types</category>
          <description><![CDATA[
            <p>P. Shi, F. Wang, B. Zhang, H. Luo, J. Zhu, G. Fei, Study on the coloring<br>
mechanism of the Ru celadon glaze in the Northern Song Dynasty, Ceramics International (2020), doi:<br>
<a href="https://doi.org/10.1016/j.ceramint.2020.06.139">https://doi.org/10.1016/j.ceramint.2020.06.139</a>.</p>
<p><a class="attachment" href="https://wiki.glazy.org/uploads/short-url/a4OBSHFfZKh3GDKeTng8taj61g5.pdf">shi2020.pdf</a> (967.1 KB)</p>
            <p><small>1 post - 1 participant</small></p>
            <p><a href="https://wiki.glazy.org/t/study-on-the-coloring-mechanism-of-the-ru-celadon-glaze-in-the-northern-song-dynasty/919">Read full topic</a></p>
          ]]></description>
          <link>https://wiki.glazy.org/t/study-on-the-coloring-mechanism-of-the-ru-celadon-glaze-in-the-northern-song-dynasty/919</link>
          <pubDate>Thu, 20 Aug 2020 04:09:55 +0000</pubDate>
          <discourse:topicPinned>No</discourse:topicPinned>
          <discourse:topicClosed>No</discourse:topicClosed>
          <discourse:topicArchived>No</discourse:topicArchived>
          <guid isPermaLink="false">wiki.glazy.org-topic-919</guid>
          <source url="https://wiki.glazy.org/t/study-on-the-coloring-mechanism-of-the-ru-celadon-glaze-in-the-northern-song-dynasty/919.rss">Study on the coloring mechanism of the Ru celadon glaze in the Northern Song Dynasty</source>
        </item>
        <item>
          <title>Preparation of the moon-white glaze by carbothermic reduction of Fe2O3 and SiC</title>
          <dc:creator><![CDATA[ceramicswiki]]></dc:creator>
          <category>Glaze Types</category>
          <description><![CDATA[
            <p>Jianfeng Zhu, Pei Shi ∗, Fen Wang, Ting Zhao<br>
School of Materials Science and Engineering, Shaanxi University of Science &amp; Technology, Xi’an 710021, PR China</p>
<p><a class="attachment" href="https://wiki.glazy.org/uploads/short-url/mZIrTzyIp8o3lKPbitbHd6NLmDK.pdf">zhu2015.pdf</a> (3.0 MB)</p>
            <p><small>1 post - 1 participant</small></p>
            <p><a href="https://wiki.glazy.org/t/preparation-of-the-moon-white-glaze-by-carbothermic-reduction-of-fe2o3-and-sic/918">Read full topic</a></p>
          ]]></description>
          <link>https://wiki.glazy.org/t/preparation-of-the-moon-white-glaze-by-carbothermic-reduction-of-fe2o3-and-sic/918</link>
          <pubDate>Thu, 20 Aug 2020 03:28:10 +0000</pubDate>
          <discourse:topicPinned>No</discourse:topicPinned>
          <discourse:topicClosed>No</discourse:topicClosed>
          <discourse:topicArchived>No</discourse:topicArchived>
          <guid isPermaLink="false">wiki.glazy.org-topic-918</guid>
          <source url="https://wiki.glazy.org/t/preparation-of-the-moon-white-glaze-by-carbothermic-reduction-of-fe2o3-and-sic/918.rss">Preparation of the moon-white glaze by carbothermic reduction of Fe2O3 and SiC</source>
        </item>
        <item>
          <title>Effect of Iron Oxide and Phase Separation on the Color of Blue Jun Ware Glaze</title>
          <dc:creator><![CDATA[ceramicswiki]]></dc:creator>
          <category>Glaze Types</category>
          <description><![CDATA[
            <p><em>Fen Wang∗, Changan Yang, Jianfeng Zhu, and Ying Lin Shaanxi University of Science and Technology, Xi’an 710021, China</em></p>
<p>Based on the traditional Jun ware glaze, the imitated Jun ware glazes were prepared by adding iron oxide and introducing phase separation agent apatite through four-angle-method. The effect of iron oxide contents, phase separation and the firing temperature on the color of Jun ware glazes were investigated by a neutral atmosphere experiment, optical microscope and scanning electronic microscope. The results showed that the colorant, mainly Fe2O3, contributed to the Jun ware glaze blue and cyan colors of Jun ware glaze. The light scatter caused by the small droplets in phase separation structure only influenced the shade of the glaze color, intensify or weaken the color, and thus made the glaze perfect and elegant opal visual effects, but was not the origin of general blue or cyan colors of Jun ware glaze. In addition, the firing temperature and the basic glaze composition affected the glaze colors to some extent.</p>
<p><a class="attachment" href="https://wiki.glazy.org/uploads/short-url/tgeatX1eZmLVit9BjJRTqSTRoO9.pdf">wang2015.pdf</a> (397.8 KB)</p>
            <p><small>1 post - 1 participant</small></p>
            <p><a href="https://wiki.glazy.org/t/effect-of-iron-oxide-and-phase-separation-on-the-color-of-blue-jun-ware-glaze/917">Read full topic</a></p>
          ]]></description>
          <link>https://wiki.glazy.org/t/effect-of-iron-oxide-and-phase-separation-on-the-color-of-blue-jun-ware-glaze/917</link>
          <pubDate>Mon, 17 Aug 2020 18:38:21 +0000</pubDate>
          <discourse:topicPinned>No</discourse:topicPinned>
          <discourse:topicClosed>No</discourse:topicClosed>
          <discourse:topicArchived>No</discourse:topicArchived>
          <guid isPermaLink="false">wiki.glazy.org-topic-917</guid>
          <source url="https://wiki.glazy.org/t/effect-of-iron-oxide-and-phase-separation-on-the-color-of-blue-jun-ware-glaze/917.rss">Effect of Iron Oxide and Phase Separation on the Color of Blue Jun Ware Glaze</source>
        </item>
        <item>
          <title>Théorie du verre - Michael Cardew</title>
          <dc:creator><![CDATA[jpib]]></dc:creator>
          <category>Glaze Chemistry</category>
          <description><![CDATA[
            <p>Un chapitre intéressant dans “Pioneer Pottery” de M. Cardew, qui explique la composition d’un verre, et en quoi l’émail est un verre … mais différent.</p>
<p><a class="attachment" href="https://wiki.glazy.org/uploads/short-url/eb86mqZudUlkTjAX1ts32A1Edf7.pdf">M Cardew - Théorie du verre.pdf</a> (488.9 KB)</p>
            <p><small>1 post - 1 participant</small></p>
            <p><a href="https://wiki.glazy.org/t/theorie-du-verre-michael-cardew/909">Read full topic</a></p>
          ]]></description>
          <link>https://wiki.glazy.org/t/theorie-du-verre-michael-cardew/909</link>
          <pubDate>Wed, 11 Mar 2020 21:46:09 +0000</pubDate>
          <discourse:topicPinned>No</discourse:topicPinned>
          <discourse:topicClosed>No</discourse:topicClosed>
          <discourse:topicArchived>No</discourse:topicArchived>
          <guid isPermaLink="false">wiki.glazy.org-topic-909</guid>
          <source url="https://wiki.glazy.org/t/theorie-du-verre-michael-cardew/909.rss">Théorie du verre - Michael Cardew</source>
        </item>
        <item>
          <title>Science for Potters</title>
          <dc:creator><![CDATA[derek]]></dc:creator>
          <category>Glaze Books</category>
          <description><![CDATA[
            <p></p><div class="lightbox-wrapper"><a class="lightbox" href="https://wiki.glazy.org/uploads/default/original/1X/99b107cbcd36c1557679f2ead2319b05dfb9e713.jpeg" data-download-href="https://wiki.glazy.org/uploads/default/99b107cbcd36c1557679f2ead2319b05dfb9e713" title="B167_Science-for-Potters"><img src="https://wiki.glazy.org/uploads/default/optimized/1X/99b107cbcd36c1557679f2ead2319b05dfb9e713_2_690x985.jpeg" alt="B167_Science-for-Potters" data-base62-sha1="lVCl11uXRqTMB3JnkE2QdV0UaHx" width="690" height="985" srcset="https://wiki.glazy.org/uploads/default/optimized/1X/99b107cbcd36c1557679f2ead2319b05dfb9e713_2_690x985.jpeg, https://wiki.glazy.org/uploads/default/optimized/1X/99b107cbcd36c1557679f2ead2319b05dfb9e713_2_1035x1477.jpeg 1.5x, https://wiki.glazy.org/uploads/default/optimized/1X/99b107cbcd36c1557679f2ead2319b05dfb9e713_2_1380x1970.jpeg 2x" data-small-upload="https://wiki.glazy.org/uploads/default/optimized/1X/99b107cbcd36c1557679f2ead2319b05dfb9e713_2_10x10.png"></a></div><p></p>
<p>Buy at:  <a href="https://ceramicartsnetwork.org/shop/science-for-potters/">https://ceramicartsnetwork.org/shop/science-for-potters/</a> (PDF download)<br>
Buy at:  <a href="https://www.amazon.com/Science-Potters-Linda-Bloomfield/dp/1574983849">https://www.amazon.com/Science-Potters-Linda-Bloomfield/dp/1574983849</a></p>
<p>Science for Potters, by Linda Bloomfield, covers those aspects of science that are useful to potters and that help to give a deeper understanding of ceramic materials and processes. By gaining a deeper understanding of materials, their structure, composition, origins, and how they interact, potters can have greater control over and new insights into their craft.</p>
<p>Many people think that science is a subject that is at the opposite end of the spectrum from art. But ceramic artists know that ceramics IS science as much as it is art. Trouble is, science is a subject that doesn’t come easily for some. That’s why Linda Bloomfield, who was trained as a scientist before becoming a potter, wrote  <em>Science for Potters</em> .</p>
<h3>You’ll learn about:</h3>
<ul>
<li>the basics of chemistry in clear and simple terms</li>
<li>how the chemistry and structure of clay bodies affects their working properties</li>
<li>what makes a stable glaze</li>
<li>how materials interact in a glaze</li>
<li>glaze faults and how to correct them</li>
<li>substitutions for glaze materials that are no longer available</li>
<li>the glaze unity molecular formula and why it’s so important</li>
</ul>
<h3>The basics and beyond!</h3>
<p>Beginning with the basics, Linda covers the structure of the atom, how atoms combine to make compounds, and why some compounds can be used to make colored pigments and glazes. You’ll discover how things like the Moh’s Scale of Hardness can help you formulate scratch-resistant glazes or how the Periodic Table of the Elements pertains specifically to ceramics.</p>
<h3>Geology and the potter!</h3>
<p>Linda focuses on the aspects of geology, chemistry, and materials science that are relevant to potters. The properties of clays are explained by examining their chemistry and structure, and the various rocks and minerals used in glaze making are explored. By understanding how the structure of different clays affects their working properties, potters can select clays appropriate to the forming and firing methods they choose to use.</p>
<h3>Glazing and Firing</h3>
<p>Making sure your glaze fits your clay body is something that cannot be ignored by the potter, and a chapter is dedicated to glaze fit. Within that chapter, Bloomfield explains glaze faults and how to correct the. She also includes an exceptionally clear explanation of the changes that clay goes through during firing to become ceramic. The deeper understanding of materials, their structure, composition, origins, and how they interact will give potters greater control over and new insights into their craft.</p>
<h3>Appendixes</h3>
<p>Useful appendixes include a glossary, ceramic materials list, Orton Cone Chart, Phase Diagram for Silica-Almina-Calcia, materials analysis charts for both US and UK frits, clays and feldspars, a complete Periodic Table of the Elements and an index.</p>
<h3>About the Author</h3>
<p>Linda Bloomfield was born in Ithaca, New York. She grew up in England and studied engineering at Warwick University, with a year at MIT during her PhD studies. She spent a year in Tsukuba, Japan, working for NEC (Nippon Electric Company), then returned to London to work as a researcher at Imperial College. She started her pottery career while living in California, where she became familiar with US potters’ materials. She now lives in London where she makes porcelain tableware, teaches glaze courses, and writes pottery books.</p>
            <p><small>1 post - 1 participant</small></p>
            <p><a href="https://wiki.glazy.org/t/science-for-potters/903">Read full topic</a></p>
          ]]></description>
          <link>https://wiki.glazy.org/t/science-for-potters/903</link>
          <pubDate>Tue, 18 Feb 2020 02:11:24 +0000</pubDate>
          <discourse:topicPinned>No</discourse:topicPinned>
          <discourse:topicClosed>No</discourse:topicClosed>
          <discourse:topicArchived>No</discourse:topicArchived>
          <guid isPermaLink="false">wiki.glazy.org-topic-903</guid>
          <source url="https://wiki.glazy.org/t/science-for-potters/903.rss">Science for Potters</source>
        </item>
        <item>
          <title>Photochromatic (sunlight causes it to darken) Ceramic Glaze</title>
          <dc:creator><![CDATA[Gary_Juergens]]></dc:creator>
          <category>Glaze Types</category>
          <description><![CDATA[
            <p>Anyone made a photochromatic ceramic glaze?</p>
<p>Here is a recipe for photochromatic glass:</p>
<p><a href="https://www.youtube.com/embed/mUcUy7SqdS0?autoplay=1&amp;feature=oembed&amp;wmode=opaque">https://www.youtube.com/embed/mUcUy7SqdS0</a></p>
<p>I wonder if this could be made into a glaze recipe…</p>
            <p><small>1 post - 1 participant</small></p>
            <p><a href="https://wiki.glazy.org/t/photochromatic-sunlight-causes-it-to-darken-ceramic-glaze/900">Read full topic</a></p>
          ]]></description>
          <link>https://wiki.glazy.org/t/photochromatic-sunlight-causes-it-to-darken-ceramic-glaze/900</link>
          <pubDate>Fri, 14 Feb 2020 15:44:42 +0000</pubDate>
          <discourse:topicPinned>No</discourse:topicPinned>
          <discourse:topicClosed>No</discourse:topicClosed>
          <discourse:topicArchived>No</discourse:topicArchived>
          <guid isPermaLink="false">wiki.glazy.org-topic-900</guid>
          <source url="https://wiki.glazy.org/t/photochromatic-sunlight-causes-it-to-darken-ceramic-glaze/900.rss">Photochromatic (sunlight causes it to darken) Ceramic Glaze</source>
        </item>
        <item>
          <title>M Katz - Durable glazes - NCECA 2016</title>
          <dc:creator><![CDATA[jpib]]></dc:creator>
          <category>Glaze Chemistry</category>
          <description><![CDATA[
            <p>M. Katz explains interactions between RO2, RO and Boron at low temperature (cone 04).</p>
<p><a class="attachment" href="https://wiki.glazy.org/uploads/short-url/p2WebBEmKFvfRp4jFhIziHfQSTA.pdf">MKatz.pdf</a> (2.3 MB)</p>
            <p><small>1 post - 1 participant</small></p>
            <p><a href="https://wiki.glazy.org/t/m-katz-durable-glazes-nceca-2016/896">Read full topic</a></p>
          ]]></description>
          <link>https://wiki.glazy.org/t/m-katz-durable-glazes-nceca-2016/896</link>
          <pubDate>Sun, 02 Feb 2020 15:30:00 +0000</pubDate>
          <discourse:topicPinned>No</discourse:topicPinned>
          <discourse:topicClosed>No</discourse:topicClosed>
          <discourse:topicArchived>No</discourse:topicArchived>
          <guid isPermaLink="false">wiki.glazy.org-topic-896</guid>
          <source url="https://wiki.glazy.org/t/m-katz-durable-glazes-nceca-2016/896.rss">M Katz - Durable glazes - NCECA 2016</source>
        </item>
        <item>
          <title>R2O:RO ratio - significance?</title>
          <dc:creator><![CDATA[juliepeel]]></dc:creator>
          <category>Glaze Chemistry</category>
          <description><![CDATA[
            <p>I’ve searched the site on this and have also found no explanation in Rhodes or other glaze books I have read recently. What is the significance of the R20:RO ratio please? I know this is a basic question, but would be most grateful to understand this better. Thank you</p>
            <p><small>6 posts - 3 participants</small></p>
            <p><a href="https://wiki.glazy.org/t/r2o-ro-ratio-significance/893">Read full topic</a></p>
          ]]></description>
          <link>https://wiki.glazy.org/t/r2o-ro-ratio-significance/893</link>
          <pubDate>Fri, 24 Jan 2020 12:12:02 +0000</pubDate>
          <discourse:topicPinned>No</discourse:topicPinned>
          <discourse:topicClosed>No</discourse:topicClosed>
          <discourse:topicArchived>No</discourse:topicArchived>
          <guid isPermaLink="false">wiki.glazy.org-topic-893</guid>
          <source url="https://wiki.glazy.org/t/r2o-ro-ratio-significance/893.rss">R2O:RO ratio - significance?</source>
        </item>
        <item>
          <title>Traditional Celadons</title>
          <dc:creator><![CDATA[chenyu_lu]]></dc:creator>
          <category>Glaze Types</category>
          <description><![CDATA[
            <p>Chinese celadon</p>
<p>Primitive celadons had been discovered all over China but concentrated in Zhejiang province. The earliest examples can be dated to the 3rd century B.C. in the late Zhou period. Similar vessels have also been found in Han tombs. They often resemble ritual bronze vessels, and the glazes tend to be uneven, imperfectly fired and brownish yellow in color.</p>
<p>The Yue wares were first produced in the Eastern Han period (1st – 3rd c.) in Hangzhou. In these earliest wares the body is a light grey between stoneware and porcelain, and the glaze varies from light olive to green. Yue ware developed further until it reached its peak from the Tang dynasty to Song dynasty. Mise (secret/forbidden color) ware is a variety of Yue ware first made for royal use in the Wuyue Kingdom (10th c.) of the Five Dynasties period, which is highly vitreous and renowned for their clear colors. Generally, glazes in this period transitioned from grey and olive to mostly green, and carved decoratioons depict a range of motifs from animal, floral to Buddhist. In the Tang dynasty Yue wares were a staple export, and fragments have been found in places as far as the Persian Gulf. Yue wares were found in temples and tombs in Japan and Korea, and arrival of Yue potters is likely to have helped the development of Koryu celadon in the 11th century.</p>
<p>Ru wares were produced in northern China, specifically commissioned for the imperial court in the Song dynasty (10-13th c.), and were considered the first among the “Five Great Kilns” in that period. Ru wares have simple, sometimes angular shapes. Some were left plain, and others decorated with elaborated carving of floral or animal motifs. The wares tend to be fully glazed and fired with tiny “sesame” stilts. The glaze is applied in several layers and differ in color, from green to sky blue to extremely pale blue. In order to imitate the appearance of jade, a thick texture “like lard dissolving” is desired. Ru wares were and stay very rare, since they were only in production for several decades at the end of the 11th century or start of the 12th century. The scarcity prompted attempts to reproduce these extremely valuable wares. They were imitated in Korean shortly after initial production, and Yongzheng Emperor (1723-35) of the Qing dynasty ordered potters in Jindezhen to copy Ru pieces from the imperial collection. For long the copies have been confused with the originals.</p>
<p>The Guan (official) kilns were established in Hangzhou under direction of the Song court after they fled from northern invasion and lost access to the Ru and Jun kilns. Production is likely to have started after peace was largely restored in 1141. Guan ware has thin (1-3mm) body and thick (0.5-2.5mm) glaze applied in several layers, and the glaze can become thicker than the body. Since they are reduction fired, the bodies appear rather dark for their iron content (3-5%). Crackled glaze is common in Guan wares, which could be unintentional or deliberate, but regardless became highly desired later and frequently imitated. The best wares have wide crackles on greyish blue glaze, followed by those with denser crackles and in brown, green, or gray. Crackling is due to the glazes contracting more than the bodies in the process of cooling, and the low silica level in Guan wares contributes to their crackles. The multiple layers of glaze can develop independent crazing systems, enhancing the depth of the glaze. The wares were often stained to emphasize the crackles, though they also become darker through use or burial.</p>
<p>Longquan ware was produced from late Song to the Yuan and Ming and in such large volume that it eclipsed earlier celadon for a long time. These mass produced wares tend to be in simple shapes, sometimes with carved or molded decorations that are less elaborate than earlier examples. Their more austere aesthetics seems to reflect the new idea about classical refinement at the Song court. The clay has high iron content, and exposed clay turn red brown in the cooling process when fresh air is let in after reduction firing, turning the iron into red iron oxide. The level of standardization is high, though the color of the glaze varies from blue, jade green to olive and gray. In earlier wares the presence of air bubbles and unmelted particles create a softly glowing effect, and later wares in the Ming dynasty are transparent due to higher firing temperature. The first layer of glaze is applied before the bisque firing, and more layers are applied and refired to a high temperature (1230-1290°C). Longquan ware was exported along all trade routes in central, southern and south-east Asia, and along the African east coast. They were exported in large numbers to Japan, and several Japanese classifying terms like kinuta (pale bluish green wares), tenryuji (pea green wares), and shichikan (clear water green wares) became widely used. Towards the end of the Song period, the high demand made it difficult to maintain high production standards. Wares became larger and thicker, which helped surviving long distance trade routes. The peak of exports was reached in the Ming dynasty, before production declined due to competition from blue and white wares in Jingdezhen.</p>
<p>Korean celadon</p>
<p>Traditional Korean celadon was first produced and peaked in Koryu dynasty. Though high-fire green and brown stoneware was already being produced, the earliest “true” celadon wares were made in the end of 10th century AD. The close connection between Koryu wares and Chinese wares is apparent from the presence of Song wares in Koryo tombs. Yue wares produced in Zhejiang are likely to be a direct influence, as is shown by records of exchange of objects and potters between the regions. In early 12th century, Koryu ware saw a golden age marked by development of an original style, significant improvement in technique, and introduction of inlaying. Chinese forms and styles were adjusted to fit Korean taste, and inlaid wares became a central style. This prosperity continued into the first quarter of 13th century, and the decline in quality began before the Mongol invasion in 1231, which halted production completely. After work resumed in late 13th century, quality dipped further due to the impact of the war and Mongol occupancy. After the fall of Koryu dynasty in the end of 14th century, manufacturing technique for celadon was lost until it was rediscovered in the 1950s.</p>
<p>Glazes in Koryu celadon tend to resemble those in Longquan celadons. Due to imperfections in technique, they tend to be more varied in color, ranging from olive, green, to blue. Other features include a purple tint caused by the iron content in glaze or body, and brownish discoloration caused by accidental oxidation when the reducing atmosphere wasn’t maintained. Koryu potters used these properties to accentuate their designs, as the discoloration and running often produced a shading effect in vessels with relief, carved, or molded decoration.</p>
            <p><small>1 post - 1 participant</small></p>
            <p><a href="https://wiki.glazy.org/t/traditional-celadons/882">Read full topic</a></p>
          ]]></description>
          <link>https://wiki.glazy.org/t/traditional-celadons/882</link>
          <pubDate>Fri, 20 Dec 2019 15:18:00 +0000</pubDate>
          <discourse:topicPinned>No</discourse:topicPinned>
          <discourse:topicClosed>No</discourse:topicClosed>
          <discourse:topicArchived>No</discourse:topicArchived>
          <guid isPermaLink="false">wiki.glazy.org-topic-882</guid>
          <source url="https://wiki.glazy.org/t/traditional-celadons/882.rss">Traditional Celadons</source>
        </item>
        <item>
          <title>Dichroic Effect in Glass and Glaze</title>
          <dc:creator><![CDATA[Ashleah_Elias]]></dc:creator>
          <category>Glaze Effects</category>
          <description><![CDATA[
            <p>Dichroic Effect in Glass and Glaze</p>
<p>There are many ways in the ceramic field to create a variety of colors and spectacular effects on glazes. However, when the kiln is opened, and the glazes are revealed, the color you see is the color you get… or is it? The awesome truth is no, the dichroic effects found in ancient glass have been rediscovered and augmented. Science and chemistry have explained the ancient mystery of how something can be seen as two different colors and dichromatic effects are now being utilized in the ceramic field.</p>
<p>Dichroic comes from the word dichroism which, according to Merriam-Webster 2019 edition dictionary, is a property some crystals and solutions demonstrate when they don’t absorb, transmit, and reflect polarized light planes equally. In other words, as you observe an object with true dichroism the observed color changes according to what is illuminating it and/or according to what light is bouncing off it. When observing reflected light (or the light that is being bounced back to you), the dichroic effect will show a completely different color from what you observe when seeing the transmitted light (or the light filtering through the object). A good example of this effect is found in a cup from Late Roman era, 4th century AD (Brill, 2019). This glass cup shows a green color when seeing the reflected light and a red color when seeing transmitted light.<br>
<img src="https://wiki.glazy.org/uploads/default/original/1X/dc5d6adff7d1fc7de3670b00902e9d16d589af10.png" alt="image" data-base62-sha1="vrrbKxuxB2Y31MzEpQ0iCWJbb4Q" width="159" height="169"></p>
<p>Another form of dichroism is glass that contains forms of rare earths and sometimes transition element oxides. These glasses only have the transmitted light qualities of dichroism. They Change color to the human eye depending on the type of light illuminating them. An example of this type can be found in Moser Glasses (Brill, 2019).<br>
<img src="https://wiki.glazy.org/uploads/default/original/1X/4a7481542537a2b9c66f9cb8a4f5151f492c0925.png" alt="image" data-base62-sha1="aCEWwRgOc6kVs4dm5lyiZsRgx0h" width="147" height="154"><br>
The more modern form of what we call dichroic is a bit removed from true dichroism, in that it is an interference filter adapted from a vacuum thin film deposition process discovered in 1887, and used by scientists at NASA in the 1950’s and 1960’s (Sandberg, 2019). It is a sort of scientific cheat in that they created a screen that blocks the passage of certain directional light waves. These glasses were layered with extremely thin films of metal oxides in order to shield the instruments on space craft from cosmic radiation and the eyes of astronauts from unfiltered sunlight (High Tech Art, 1993). Today there are many wider applications for dichroic films including fiber optics, laser guidance systems, art glass, and much more (Sandberg, 2019).<br>
<img src="https://wiki.glazy.org/uploads/default/original/1X/7c5abfd577c76b67187818513d4681b510f11b69.jpeg" alt="image" data-base62-sha1="hK5DqunFR4FQ9i1ByH8gsPPmZhT" width="188" height="169"><br>
In the mid 70’s an artist and engineer named Murray Schwartz was dumpster diving for rejected aerospace mirrors behind a GM Vacuum Coating Laboratory in Newport Beach, when he was confronted by an employee named Jerry Sandberg. This chance encounter led the two men to a research partnership that culminated in the first three dichroic color specific coatings. These color specific mirrors were spectacular however creating them was costly.<br>
<img src="https://wiki.glazy.org/uploads/default/original/1X/01b46bd3fb6dfafd625f814ef1b305330a2b9312.jpeg" alt="image" data-base62-sha1="f51K4NjkcJTxCz8iBGkdXWxjGy" width="258" height="246"><br>
Eventually Schwartz ‘s wife, a glass fusing artist named Rupama, used a piece of their coated mirror glass in one of her glass fusing’s and the spectacular results spurred further experimentation with using dichroic coatings for other art applications and contributed to a flourishing business, selling dichroic coated glass to artists (Sandberg, 2019). The techniques Schwartz and Sandburg developed for achieving a wide range of colors in their dichroic glass are described on the Coatings by Sandberg website.</p>
<p>A breakthrough came for ceramic artists when Coatings by Sandberg introduced a product that separates the dichroic flash from its substrate creating a fine film on copper that can be removed and crushed into glitter to be applied directly to glass, plastic, and porcelain.</p>
<p>In an article written by John Conrad for Ceramic Arts Daily, Conrad shares different techniques for <a href="https://ceramicartsnetwork.org/pottery-making-illustrated/pottery-making-techniques/ceramic-decorating-techniques/glitter-flashing/#" rel="nofollow noopener">applying dichroic film to ceramic pottery</a>. This way of creating a dichroic effect on glaze uses dichroic glitter with a glue like medium of CMC Gum and water to stick the particles on to the surface of a finished piece of pottery. Once the CMC Gum is dry, a layer of clear glaze is carefully sprayed to cover the dichroic film and the piece is re-fired. The results from this create vessels with floating flecks of dichroic metal oxides sandwiched between layers of glaze. The results are more visible when applying the colorful metallic glitter to a glazed surface as they tend to be very subdued on white porcelain (Conrad, 2015).<img src="https://wiki.glazy.org/uploads/default/original/1X/c01fbc173f1463504ae39c96f39f73f9a69a5df9.jpeg" alt="image" data-base62-sha1="rpBFgQ39iEn7AUo2E6GyxQWb4Zr" width="562" height="614"></p>
<p>The dichroic effect can also be achieved in creating glazes through an understanding of crystal field theory. A glaze formulation and technical manual for dichroic glazes, written by Jenn Wicks and Ryan Coppage, describes crystal field theory as a way of understanding electron valence systems that allows us to “change the color properties of a metal colorant or pigment based on the splitting of energy between orbitals”. In their book,  <em>The Mechanism of (and Recipes for) Dichroic Glazes</em>  (2019), Wicks and Coppage explain that,</p>
<p>The way in which we perceive the colors of transition metals has to do with how   photons (light) are absorbed [… ] Essentially, the surrounding glaze environment   encapsulates a metal, and oxygen atoms (or other components in the recipe) coordinate   themselves around the metal – typically in an octahedral or tetrahedral geometry. Based   on identity and arrangement of the surroundings, the electrons in the different d-orbitals   can experience energy repulsions, which causes a split in energy between the existing   orbitals. Such a change in energy, due to electrons not filling every orbital, allows for the   absorption of light of specific frequencies (photons); the rest is reflected off of the   surface, transmitted back to our eye, and is rebuilt into the color we see (p.147).</p>
<p>In their manual, Wicks and Coppage explore the dichroic responses rare earth oxides (neodymium oxide, erbium oxide, holmium oxide, and praseodymium oxide) have across different light sources. Their work shows that Neodymium oxide and Holmium oxide are the two rare earth oxides that have the most noticeable differences in color across different light sources when used in glaze formulations.<br>
