Repository: derekphilipau/wiki.glazy.org

File: c/overglazes-underglazes/84.rss (part 1 of 2)
<?xml version="1.0" encoding="UTF-8" ?>
<rss version="2.0" xmlns:discourse="http://www.discourse.org/" xmlns:atom="http://www.w3.org/2005/Atom" xmlns:dc="http://purl.org/dc/elements/1.1/">
  <channel>
    <title>Overglazes &amp; Underglazes - Glazy Ceramics Wiki</title>
    <link>https://wiki.glazy.org/c/overglazes-underglazes/84</link>
    <description>Topics in the &#39;Overglazes &amp; Underglazes&#39; category </description>
    
      <lastBuildDate>Mon, 06 May 2019 05:46:17 +0000</lastBuildDate>
      <atom:link href="https://wiki.glazy.org/c/overglazes-underglazes/84.rss" rel="self" type="application/rss+xml" />
        <item>
          <title>Terra Sigillata</title>
          <dc:creator><![CDATA[Lean]]></dc:creator>
          <category>Overglazes &amp; Underglazes</category>
          <description><![CDATA[
            <p><strong>Terra Sigillata</strong></p>
<p>Terra Sigillata, also known as Terra Sig, is a slip which is the suspension of deflocculated fine clay materials in water. It originated in Ancient Greece and flourished in Rome. It uses resurfaced in the 1930s.</p>
<p>Terra Sig is a fine material obtained by separation through sedimentation processes of clay in water. The unwanted heavy particles settle to the bottom and the clay material floats.</p>
<p>It is applied only as a very thin layer on ceramics in the greenware state but preferably when the clay is leather hard. The texture of the clay is not noticeably affected by terra sig.<br>
It is not a glaze so it is not waterproof.</p>
<p>Qualities of good terra sig:<br>
<strong>1. <strong>The</strong> type of clay (the most common clay mineral is Kaolinite)</strong><br>
Material Raw clays versus plastic clays may give a higher gloss at low temperatures.<br>
No fiber clay.</p>
<p><strong>2. The ratio of water to the clay</strong><br>
Sedimentation can only be successful if the mixture is not too viscous; avoid the slip becoming too thick.<br>
If there is too much Water the particles settle quickly. The optimum separation of clay minerals and nonplastic particles do take place.<br>
Clay with high plasticity needs significantly more water compared to clay with low plasticity.</p>
<p><strong>3. Deflocculation</strong><br>
Essential<br>
Types: Sodium metaphosphate, sodium silicate, sodium carbonate<br>
Polyacrylate produces good results<br>
Types: Dolapix PC67, Darvan 811,Darvan 7, Dispex<br>
Last ditch effort: sodium silicate<br>
!Clays with high amounts of calcium oxide are difficult to deflocculate.<br>
!Too much deflocculant will counteract the separation process</p>
<p><strong>4. Sedimentation time</strong><br>
Time will influence the final quality.<br>
Non-plastic settles fast<br>
“Coarse” materials settle in short periods of time.<br>
The more coarse the clay is the more opaque and less shiny the terra sig will be.<br>
Too long of a settling time will lead to unwanted settling of fine clay minerals<br>
Water:Clay:Darvan811<br>
The most non-plastic materials will settle in 2-3 hours.<br>
After 24 hours no more sedimentation is advised.</p>
<p><strong>5. Separation</strong><br>
Pour out the non-settled liquid part.</p>
<p><strong>6. Maturation time</strong><br>
Maturation is the time allowed to stand before being applied.<br>
Long time = less gloss<br>
a few days compared to one week = noticeable difference.<br>
Allows the clay to be split up into smaller particles which reflect light better.</p>
<p><strong>7. Surface</strong><br>
Smoothness and dryness of the piece will influence the end result.<br>
Smooth surface = more shine<br>
Leather hard = shrinkage and water penetrating through the terra sig layer will reduce gloss significantly.</p>
<p><strong>8. Layer of thickness</strong><br>
Must not be applied too thick or too thin.<br>
Thickness increases the chance of shelling</p>
<p><strong>9. Top Temperature</strong><br>
The gloss of terra sig will not disappear as the temperature rises beyond a certain point.<br>
High temperatures = more vitrification gradually changing the character of the gloss<br>
Fire at cone 04 to cone 1 or 2<br>
!Beyond cone 2 it loses gloss and does not work well under a glaze.</p>
<p>Sources:<br>
<em>The Ceramic Process</em> by Anton Reijnders<br>
<em>Cushing’s Handbook</em> by Val Cushing</p>
            <p><small>1 post - 1 participant</small></p>
            <p><a href="https://wiki.glazy.org/t/terra-sigillata/811">Read full topic</a></p>
          ]]></description>
          <link>https://wiki.glazy.org/t/terra-sigillata/811</link>
          <pubDate>Mon, 06 May 2019 05:46:17 +0000</pubDate>
          <discourse:topicPinned>No</discourse:topicPinned>
          <discourse:topicClosed>No</discourse:topicClosed>
          <discourse:topicArchived>No</discourse:topicArchived>
          <guid isPermaLink="false">wiki.glazy.org-topic-811</guid>
          <source url="https://wiki.glazy.org/t/terra-sigillata/811.rss">Terra Sigillata</source>
        </item>
        <item>
          <title>Comment faire un crayon céramique</title>
          <dc:creator><![CDATA[jpib]]></dc:creator>
          <category>Overglazes &amp; Underglazes</category>
          <description><![CDATA[
            <p><a href="https://www.facebook.com/catherine.lebaron.96?fref=gc&amp;dti=815258198560116">Catherine Le Baron</a></p>
<p>Crayon céramique<br>
j’ai une recette testée ballclay 25 kaolin 25 fedspath mixte 25 silice 25 bentonite 5 et 10% d’oxyde au choix ou 30% de colorant industriel , crus ils fonctionnent mieux que cuits à 600°( après ils sont trop durs) mais vous n’aurez pas la même texture d’écriture c’est bien d’avoir les deux , mais du coup les crus on peut aussi les utiliser sur pièces sèches non cuites<br>
Mélanger , tamiser deux fois +50% d’eau et rajouter une càc de silicate de sodium pour 100g , re-mélanger puis étaler sur un plâtre et rouler en crayon et cuire ou pas à 600°/700° max</p>
<p>Autre recette<br>
Terre à porcelaine 100gr + pigment ou oxyde entre 30 à 70gr + un brin de colle à tapisser. Bien mélanger, faire sécher sur une plaque de plâtre. Faire un colombin et laisser sécher complètement</p>
            <p><small>1 post - 1 participant</small></p>
            <p><a href="https://wiki.glazy.org/t/comment-faire-un-crayon-ceramique/666">Read full topic</a></p>
          ]]></description>
          <link>https://wiki.glazy.org/t/comment-faire-un-crayon-ceramique/666</link>
          <pubDate>Mon, 26 Nov 2018 18:17:09 +0000</pubDate>
          <discourse:topicPinned>No</discourse:topicPinned>
          <discourse:topicClosed>No</discourse:topicClosed>
          <discourse:topicArchived>No</discourse:topicArchived>
          <guid isPermaLink="false">wiki.glazy.org-topic-666</guid>
          <source url="https://wiki.glazy.org/t/comment-faire-un-crayon-ceramique/666.rss">Comment faire un crayon céramique</source>
        </item>
        <item>
          <title>Home made underglaze/brushable glaze/vince pitelka</title>
          <dc:creator><![CDATA[jpib]]></dc:creator>
          <category>Overglazes &amp; Underglazes</category>
          <description><![CDATA[
            <h5><a href="https://www.facebook.com/clara.giorello?fref=gs&amp;__tn__=%2CdC-R-R&amp;eid=ARC_ZYaR2gDX1ZWTT91uNmVaxRLLbr_rNJRx99jIY9kNFy5VKHuDl0IOPdeT8dd71xY8aLrUsAZNYv3X&amp;hc_ref=ARSPnmyEt7eMC21UqAa-6tSBy8dwgrzrGo1iCf7gihHae25yA9Uh2P9e5QVMNpd3XdA&amp;dti=181582648646840&amp;hc_location=group" rel="nofollow noopener">Clara Giorello</a></h5>
<p><a href="https://www.facebook.com/groups/disisdkat/permalink/1218502828288145/" rel="nofollow noopener">6 novembre, 23:17</a></p>
<p>HOME MADE UNDERGLAZE/BRUSHABLE GLAZE/VINCE PITELKA<br>
A few months ago, Derek shared a Vince Pitelka pdf about home made underglazes: <a href="https://www.facebook.com/groups/disisdkat/permalink/843689132436185/" rel="nofollow noopener">https://m.facebook.com/groups/181582648646840?view=permalink&amp;id=843689132436185</a></p>
<p>Y tried it over bisqueware and it works nicely. Strong color response, smooth and “brushable”.<br>
I tried the same recipe with different frits: local 804 (you can use 3110), 3134 and a substitute for 3124 (not available here).<br>
Over buff stoneware. Nice white, stony matte with 3124, matte with 804, satin/matte with 3134.<br>
I used a black local stain. No difference between 80, 60 and 40%. Next time will try with 20 and 10%.</p>
<p>I used the Underglaze liquide for “brushable glaze”: bingo!!!<br>
Note: I used propylen glycol for the “non-toxic anti-freeze”. Fired at cone 5, ox</p>
<p></p><div class="lightbox-wrapper"><a class="lightbox" href="https://wiki.glazy.org/uploads/default/original/1X/0cf9e2988c927595190d0595e88526575953ba79.jpeg" data-download-href="https://wiki.glazy.org/uploads/default/0cf9e2988c927595190d0595e88526575953ba79" title="image.jpg"><img src="https://wiki.glazy.org/uploads/default/original/1X/0cf9e2988c927595190d0595e88526575953ba79.jpeg" alt="image" width="690" height="403" data-small-upload="https://wiki.glazy.org/uploads/default/optimized/1X/0cf9e2988c927595190d0595e88526575953ba79_2_10x10.png"></a></div><p></p>
<p></p><div class="lightbox-wrapper"><a class="lightbox" href="https://wiki.glazy.org/uploads/default/original/1X/983e9ab151e38a7087eda5733b3170369dbd28ac.jpeg" data-download-href="https://wiki.glazy.org/uploads/default/983e9ab151e38a7087eda5733b3170369dbd28ac" title="image.jpg"><img src="https://wiki.glazy.org/uploads/default/optimized/1X/983e9ab151e38a7087eda5733b3170369dbd28ac_2_690x385.jpeg" alt="image" width="690" height="385" srcset="https://wiki.glazy.org/uploads/default/optimized/1X/983e9ab151e38a7087eda5733b3170369dbd28ac_2_690x385.jpeg, https://wiki.glazy.org/uploads/default/optimized/1X/983e9ab151e38a7087eda5733b3170369dbd28ac_2_1035x577.jpeg 1.5x, https://wiki.glazy.org/uploads/default/original/1X/983e9ab151e38a7087eda5733b3170369dbd28ac.jpeg 2x" data-small-upload="https://wiki.glazy.org/uploads/default/optimized/1X/983e9ab151e38a7087eda5733b3170369dbd28ac_2_10x10.png"></a></div><p></p>
<p></p><div class="lightbox-wrapper"><a class="lightbox" href="https://wiki.glazy.org/uploads/default/original/1X/d2d7879171357d69ec9aa8a48d406d3004649ff0.jpeg" data-download-href="https://wiki.glazy.org/uploads/default/d2d7879171357d69ec9aa8a48d406d3004649ff0" title="image.jpg"><img src="https://wiki.glazy.org/uploads/default/original/1X/d2d7879171357d69ec9aa8a48d406d3004649ff0.jpeg" alt="image" width="690" height="670" data-small-upload="https://wiki.glazy.org/uploads/default/optimized/1X/d2d7879171357d69ec9aa8a48d406d3004649ff0_2_10x10.png"></a></div><p></p>
<p></p><div class="lightbox-wrapper"><a class="lightbox" href="https://wiki.glazy.org/uploads/default/original/1X/8de80360ed370541be9e190ba5cdb41f47eeb8bb.jpeg" data-download-href="https://wiki.glazy.org/uploads/default/8de80360ed370541be9e190ba5cdb41f47eeb8bb" title="image.jpg"><img src="https://wiki.glazy.org/uploads/default/optimized/1X/8de80360ed370541be9e190ba5cdb41f47eeb8bb_2_690x542.jpeg" alt="image" width="690" height="542" srcset="https://wiki.glazy.org/uploads/default/optimized/1X/8de80360ed370541be9e190ba5cdb41f47eeb8bb_2_690x542.jpeg, https://wiki.glazy.org/uploads/default/optimized/1X/8de80360ed370541be9e190ba5cdb41f47eeb8bb_2_1035x813.jpeg 1.5x, https://wiki.glazy.org/uploads/default/optimized/1X/8de80360ed370541be9e190ba5cdb41f47eeb8bb_2_1380x1084.jpeg 2x" data-small-upload="https://wiki.glazy.org/uploads/default/optimized/1X/8de80360ed370541be9e190ba5cdb41f47eeb8bb_2_10x10.png"></a></div><p></p>
<p></p><div class="lightbox-wrapper"><a class="lightbox" href="https://wiki.glazy.org/uploads/default/original/1X/c7c27f5a71d33f15c4c5cf2962fa004080cf0678.jpeg" data-download-href="https://wiki.glazy.org/uploads/default/c7c27f5a71d33f15c4c5cf2962fa004080cf0678" title="image.jpg"><img src="https://wiki.glazy.org/uploads/default/original/1X/c7c27f5a71d33f15c4c5cf2962fa004080cf0678.jpeg" alt="image" width="690" height="951" data-small-upload="https://wiki.glazy.org/uploads/default/optimized/1X/c7c27f5a71d33f15c4c5cf2962fa004080cf0678_2_10x10.png"></a></div><p></p>
<p></p><div class="lightbox-wrapper"><a class="lightbox" href="https://wiki.glazy.org/uploads/default/original/1X/6e71a2165b1da585196b0fc6c864c217d15f2378.jpeg" data-download-href="https://wiki.glazy.org/uploads/default/6e71a2165b1da585196b0fc6c864c217d15f2378" title="image.jpg"><img src="https://wiki.glazy.org/uploads/default/original/1X/6e71a2165b1da585196b0fc6c864c217d15f2378.jpeg" alt="image" width="690" height="843" data-small-upload="https://wiki.glazy.org/uploads/default/optimized/1X/6e71a2165b1da585196b0fc6c864c217d15f2378_2_10x10.png"></a></div><p></p>
            <p><small>1 post - 1 participant</small></p>
            <p><a href="https://wiki.glazy.org/t/home-made-underglaze-brushable-glaze-vince-pitelka/635">Read full topic</a></p>
          ]]></description>
          <link>https://wiki.glazy.org/t/home-made-underglaze-brushable-glaze-vince-pitelka/635</link>
          <pubDate>Thu, 15 Nov 2018 22:19:34 +0000</pubDate>
          <discourse:topicPinned>No</discourse:topicPinned>
          <discourse:topicClosed>No</discourse:topicClosed>
          <discourse:topicArchived>No</discourse:topicArchived>
          <guid isPermaLink="false">wiki.glazy.org-topic-635</guid>
          <source url="https://wiki.glazy.org/t/home-made-underglaze-brushable-glaze-vince-pitelka/635.rss">Home made underglaze/brushable glaze/vince pitelka</source>
        </item>
        <item>
          <title>Black Stain</title>
          <dc:creator><![CDATA[ceramicswiki]]></dc:creator>
          <category>Overglazes &amp; Underglazes</category>
          <description><![CDATA[
            <h2>Vince’s Decorating Slip with recipe for Black</h2>
<aside class="onebox pdf">
  <header class="source">
      <a href="https://sites.tntech.edu/wpitelka/wp-content/uploads/sites/45/2016/03/STA-Decorating-Slip.pdf" target="_blank" rel="nofollow noopener">sites.tntech.edu</a>
  </header>
  <article class="onebox-body">
    <a href="https://sites.tntech.edu/wpitelka/wp-content/uploads/sites/45/2016/03/STA-Decorating-Slip.pdf" target="_blank" rel="nofollow noopener"><span class="pdf-onebox-logo"></span></a>
<h3><a href="https://sites.tntech.edu/wpitelka/wp-content/uploads/sites/45/2016/03/STA-Decorating-Slip.pdf" target="_blank" rel="nofollow noopener">STA-Decorating-Slip.pdf</a></h3>

<p class="filesize">267.63 KB</p>

  </article>
  <div class="onebox-metadata">
    
    
  </div>
  <div style="clear: both"></div>
</aside>

<p>Mike Mangion</p>
<blockquote>
<p>Just to build on Mason Stain Best Black <span class="hashtag">#6600</span><br>
Chemical Name: Iron Cobalt Chromite Black - Spinel<br>
Chemical Formula: (Co,Fe)(Fe,Cr)2O4 but also includes some Nickel as a modifier.<br>
Spinel is a composite mineral classed as Magnesium Aluminate and has the formula MgAl2O4, when made artificially it requires temperatures of around 1800C to melt all components in the mix including metallic oxides responsible for making it black, so because the colourants are bound by the high amounts of alumina and magnesia they are not able to be released into the glaze matrix and not allowing cobalt to be liberated thus not staining the glaze blue.</p>
</blockquote>
            <p><small>1 post - 1 participant</small></p>
            <p><a href="https://wiki.glazy.org/t/black-stain/365">Read full topic</a></p>
          ]]></description>
          <link>https://wiki.glazy.org/t/black-stain/365</link>
          <pubDate>Tue, 01 Aug 2017 01:02:49 +0000</pubDate>
          <discourse:topicPinned>No</discourse:topicPinned>
          <discourse:topicClosed>No</discourse:topicClosed>
          <discourse:topicArchived>No</discourse:topicArchived>
          <guid isPermaLink="false">wiki.glazy.org-topic-365</guid>
          <source url="https://wiki.glazy.org/t/black-stain/365.rss">Black Stain</source>
        </item>
        <item>
          <title>Historical use of slips</title>
          <dc:creator><![CDATA[derek]]></dc:creator>
          <category>Overglazes &amp; Underglazes</category>
          <description><![CDATA[
            <p>Slips were used throughout antiquity</p>
<h2>Korea</h2>
<p><a href="https://commons.wikimedia.org/wiki/File:Korean_bottle,_15th_century,_punch%27ong_glazed_stoneware_with_white_slip,_HAA.JPG" rel="nofollow noopener">Buncheong ware bottle with peony and fish design, Joseon dynasty, 15th century, stoneware with glaze and white slip inlay</a><br>
</p><div class="lightbox-wrapper"><a class="lightbox" href="https://wiki.glazy.org/uploads/default/original/1X/993f34ec762e49820078163ccba23d58bbcfc877.jpg" data-download-href="https://wiki.glazy.org/uploads/default/993f34ec762e49820078163ccba23d58bbcfc877" title="Korean_bottle.jpg"><img src="https://wiki.glazy.org/uploads/default/optimized/1X/993f34ec762e49820078163ccba23d58bbcfc877_2_690x685.jpg" width="690" height="685" srcset="https://wiki.glazy.org/uploads/default/optimized/1X/993f34ec762e49820078163ccba23d58bbcfc877_2_690x685.jpg, https://wiki.glazy.org/uploads/default/optimized/1X/993f34ec762e49820078163ccba23d58bbcfc877_2_1035x1027.jpg 1.5x, https://wiki.glazy.org/uploads/default/optimized/1X/993f34ec762e49820078163ccba23d58bbcfc877_2_1380x1370.jpg 2x" data-small-upload="https://wiki.glazy.org/uploads/default/optimized/1X/993f34ec762e49820078163ccba23d58bbcfc877_2_10x10.png"></a></div><p></p>
<p><a href="https://commons.wikimedia.org/wiki/File:Korean_bowl,_15th_century,_punch%27ong_glazed_stoneware_with_white_slip,_Honolulu_Academy_of_Arts_(3).JPG" rel="nofollow noopener">Korean bowl, Chosōn dynasty, 15th century, punch’ong glazed stoneware with white slip</a><br>
</p><div class="lightbox-wrapper"><a class="lightbox" href="https://wiki.glazy.org/uploads/default/original/1X/1db4e10bf1ab073a9b4ad645c98445fc1a30df43.jpg" data-download-href="https://wiki.glazy.org/uploads/default/1db4e10bf1ab073a9b4ad645c98445fc1a30df43" title="Korean_bowl.jpg"><img src="https://wiki.glazy.org/uploads/default/optimized/1X/1db4e10bf1ab073a9b4ad645c98445fc1a30df43_2_690x967.jpg" width="690" height="967" srcset="https://wiki.glazy.org/uploads/default/optimized/1X/1db4e10bf1ab073a9b4ad645c98445fc1a30df43_2_690x967.jpg, https://wiki.glazy.org/uploads/default/optimized/1X/1db4e10bf1ab073a9b4ad645c98445fc1a30df43_2_1035x1450.jpg 1.5x, https://wiki.glazy.org/uploads/default/optimized/1X/1db4e10bf1ab073a9b4ad645c98445fc1a30df43_2_1380x1934.jpg 2x" data-small-upload="https://wiki.glazy.org/uploads/default/optimized/1X/1db4e10bf1ab073a9b4ad645c98445fc1a30df43_2_10x10.png"></a></div><p></p>
            <p><small>1 post - 1 participant</small></p>
            <p><a href="https://wiki.glazy.org/t/historical-use-of-slips/270">Read full topic</a></p>
          ]]></description>
          <link>https://wiki.glazy.org/t/historical-use-of-slips/270</link>
          <pubDate>Tue, 27 Jun 2017 01:00:11 +0000</pubDate>
          <discourse:topicPinned>No</discourse:topicPinned>
          <discourse:topicClosed>No</discourse:topicClosed>
          <discourse:topicArchived>No</discourse:topicArchived>
          <guid isPermaLink="false">wiki.glazy.org-topic-270</guid>
          <source url="https://wiki.glazy.org/t/historical-use-of-slips/270.rss">Historical use of slips</source>
        </item>
        <item>
          <title>Engobes a mi manera - Engobes &quot;my way&quot;</title>
          <dc:creator><![CDATA[Clara_Giorello]]></dc:creator>
          <category>Overglazes &amp; Underglazes</category>
          <description><![CDATA[
            <h2>La pieza (The Piece)</h2>
<p>para que el engobe se luzca, la pieza debe estar prolijamente terminada y se deben quitar las sales que casi siempre contiene la arcilla.<br>
El sistema que segurito funciona es muy sencillo, sólo es necesario tiempo y paciencia:</p>
<ol>
<li>esperar a consistencia “un poquito más seco que cuero, casi hueso” y poner a girar la pieza sobre una torneta o torno</li>
<li>“lavarla” suavemente ( como una caricia) con una esponja embebida en agua, empezando siempre por la boca para evitar roturas. Enjuagar la esponja, estrujarla para que quede húmeda y repasar.</li>
<li>repetir el proceso de “lavado” varias veces ( mínimo 5 o 6, pero lo ideal es “muuuuchas”), enjuagando siempre la esponja bajo un chorro de agua.</li>
<li>entre lavado y lavado, dejar orear la pieza.</li>
<li>en zonas de agua salitrosa, usar agua desmineralizada o destilada.</li>
</ol>
<p>Mi esponja preferida para este tipo de proceso es la de la foto, que se encuentra en farmacias y perfumerías.</p>
<blockquote>
<p>For the slipware to look, the piece must be neatly finished and the salts that almost always contain the clay must be removed.<br>
The system that champion works is very simple, only time and patience is needed:</p>
</blockquote>
<blockquote>
<ol>
<li>wait for consistency “a little drier than leather, almost bone” and turn the piece over a torneta or lathe</li>
<li>“Wash” Gently (like a caress) with a sponge embedded in water, starting always by mouth to avoid breakage. Rinse The Sponge, rinse it out to get wet and go over.</li>
<li>repeat the process of " washing " several times (Minimum 5 OR 6, but ideally is " many "), always rinsing the sponge under a jet of water.</li>
<li>between wash and wash, leave the room.</li>
<li>in water areas, use or distilled water.<br>
My preferred sponge for this type of process is that of the photo, which is found in pharmacies and perfumeries.</li>
</ol>
</blockquote>
<p></p><div class="lightbox-wrapper"><a class="lightbox" href="https://wiki.glazy.org/uploads/default/original/1X/e3942cd489f29b1375bf36300d1c5742888ac5f5.jpg" data-download-href="https://wiki.glazy.org/uploads/default/e3942cd489f29b1375bf36300d1c5742888ac5f5" title="1461263_690904497618936_2122990662_n.jpg"><img src="https://wiki.glazy.org/uploads/default/original/1X/e3942cd489f29b1375bf36300d1c5742888ac5f5.jpg" width="690" height="920" data-small-upload="https://wiki.glazy.org/uploads/default/optimized/1X/e3942cd489f29b1375bf36300d1c5742888ac5f5_2_10x10.png"></a></div><p></p>
<h2>La receta básica para engobe de pigmentos (The basic recipe for pigment slipware)</h2>
<p>Por volumen. Se use la unidad de volumen que se use, siempre bien “comprimida” y estrictamente al ras, para luego poder repetir exactamente el mismo color.<br>
~ Arcilla en polvo (la misma de la pieza -secar y reducir a polvo la misma “pasta” con la cual se la elaboró): 5 unidades de volumen<br>
~ Esmalte transparente para aproximadamente la misma temperatura a la cual se va a hornear: 1 unidad de volumen<br>
~ Pigmento: 2 unidades de volumen<br>
Esta receta es para obtener un color bien saturado, para ser usado bruñido. Ir bajando la cantidad de pigmento para obtener una paleta menos saturada.<br>
Si se le va a agregar luego un esmalte transparente por encima, tomar en cuenta que el color cambiará. Será muuuuuucho más vivo y fuerte.</p>
<blockquote>
<p>By Volume. Use the unit of volume used, always “compressed” and strictly al ras, then repeat the exact same color.</p>
</blockquote>
<blockquote>
<ul>
<li>Clay Powder (the same of the piece-Dry, and reduced to dust the same “Pasta” with which the developed): 5 units of volume</li>
<li>Transparent Enamel for approximately the same temperature at which is going to bake: 1 unit of volume</li>
<li>Pigment: 2 units of volume<br>
This recipe is to get a color well saturated, burnished for cricket. Go down the amount of pigment palette to get a less saturated.<br>
If you’re gonna add then a transparent glaze over, taking into account that the color will change. It will be much more alive and strong.</li>
</ul>
</blockquote>
<p></p><div class="lightbox-wrapper"><a class="lightbox" href="https://wiki.glazy.org/uploads/default/original/1X/96a864ea1dfaeea025a6e17f8dfa1beb3807e43f.jpg" data-download-href="https://wiki.glazy.org/uploads/default/96a864ea1dfaeea025a6e17f8dfa1beb3807e43f" title="10155092_690908324285220_1510760664_n.jpg"><img src="https://wiki.glazy.org/uploads/default/original/1X/96a864ea1dfaeea025a6e17f8dfa1beb3807e43f.jpg" width="690" height="390" data-small-upload="https://wiki.glazy.org/uploads/default/optimized/1X/96a864ea1dfaeea025a6e17f8dfa1beb3807e43f_2_10x10.png"></a></div><p></p>
<h2>Paleta de colores (Color Palette)</h2>
<p>Con la receta básica se puede conseguir una increíble e interminable paleta de colores, tanto bajando la proporción de pigmento como la de óxido.<br>
También colores “bajos” y delicados con el agregado de ox de Níquel, o diferentes porcentajes de otros pigmentos y óxidos</p>
<blockquote>
<p>With the basic recipe you can get an amazing and endless palette of colors, both lowering the proportion of pigment and rust.<br>
Also “low” and delicate colours with the aggregate of ox of nickel, or different percentages of other pigments and oxides</p>
</blockquote>
<p></p><div class="lightbox-wrapper"><a class="lightbox" href="https://wiki.glazy.org/uploads/default/original/1X/6f949e973af6061334fda58f14d9d0716ba66a09.jpg" data-download-href="https://wiki.glazy.org/uploads/default/6f949e973af6061334fda58f14d9d0716ba66a09" title="10006421_690915207617865_757602064_n.jpg"><img src="https://wiki.glazy.org/uploads/default/original/1X/6f949e973af6061334fda58f14d9d0716ba66a09.jpg" width="690" height="668" data-small-upload="https://wiki.glazy.org/uploads/default/optimized/1X/6f949e973af6061334fda58f14d9d0716ba66a09_2_10x10.png"></a></div><p></p>
<h2>Engobes partiendo de óxidos - por volumen (Engobes and oxide - based on volume)</h2>
<p>(Tp = esmalte transparente; arcilla: la misma pasta usada para elaborar la pieza, seca y en polvo)<br>
Los óxidos brindan una amplísima y variada paleta de colores, tanto modificando la cantidad de óxido como combinándolos entre sí. Las posibilidades son infinitas.<br>
Punto a favor: el costo es mucho más bajo que usando pigmentos y con pocas materias primas se consigue una paleta amplísima.<br>
Punto en contra: el proceso de encontrar toda la gama lleva más tiempo y dedicación. A veces un engobe marrón y otro rojo en crudo tienen el mismo colorido, haciendo más complicada su aplicación en una misma pieza.</p>
<ul>
<li>Columna n°1: Óx de Cobre y Carbonato de Calcio<br>
Muestras n° 1, 2 y 3: Arcilla 5 + Tp 1,5 + Carb Ca desde 2, 5 a 0,5 + Cu desde 0,5 a 0,1. La muestra n° 1 vitrifico en un hermoso esmalte satinado, verde oscuro.</li>
<li>Columna n°2: Ox de cobre<br>
Muestras n°1 al 5: Arcilla 5 + Tp 1 + Cu desde 2 (metalizado) hasta 0,1 (marron verdoso)</li>
<li>Columna n°3: Oxido de Niquel<br>
muestras n°1, 2 y 3: Arcilla 5 + Tp 1 + Ni desde 2 a 0,5 (verde musgo)</li>
<li>Columna n°4: Oxido de cromo<br>
muestras n°1 y 2: Arcilla 5 + Tp1 + Cr 1 y 0,25</li>
<li>Columna n° 5: Ox de cobalto<br>
muestras n°1 y 2: Arcilla 5 + Tp 1 + Co 0,25 y 0,06</li>
<li>Columna n° 6: Oxido de Hierro<br>
muestras n°1 al 4: Arcilla 5 + Tp 1 + Fe desde 2 hasta 0,25</li>
<li>Column n°7: Oxido de Manganeso<br>
muestras n°1 al 3: Arcilla 5 + Tp 1 + Mn 2; 1; y 0,25</li>
</ul>
<blockquote>
<p>(TP = Transparent Enamel; Clay: the same cloth used to develop the piece, dried and powdered)<br>
Oxides provide a wide and varied range of colours, both by changing the amount of rust like a combination of them. The possibilities are endless.<br>
Bonus Point: the cost is much lower than using pigments and with few raw gets a huge palette.<br>
Point against: the process of finding the whole range takes more time and dedication. Sometimes a slipware brown and another red raw have the same coloring, doing more complicated its application in one piece.</p>
</blockquote>
<blockquote>
<ul>
<li>Column No. 1: ox of copper and calcium carbonate<br>
Sample No. 1, 2 AND 3: Clay 5 + TP 1,5 + carb ca since 2, 5 to 0,5 + cu from 0,5 to 0,1. the sample No 1 Vitrifico on a beautiful glossy enamel, dark green.</li>
<li>COLUMN NO 2: Copper ox<br>
No 1 TO SAMPLE 5: Clay 5 + TP 1 + CU FROM 2 (Metallic) to 0,1 (Greenish-Brown)</li>
<li>Column No. 3 Nickel: Rust<br>
Sample No. 1, 2 AND 3: 5 + Clay + TP 1 or from 2 to 0,5 (Green Moss)</li>
<li>COLUMN NO 4: Chromium oxide<br>
Samples No 1 AND 2: Tp1 5 + Clay + CR 1 and 0,25</li>
<li>COLUMN NO 5: Cobalt ox<br>
Samples No 1 AND 2: Clay 5 + TP 1 + co 0,25 and 0,06</li>
<li>Column No. 6: Iron oxide<br>
No 1 TO SAMPLE 4: Clay 5 + TP 1 + FE FROM 2 to 0,25</li>
<li>COLUMN NO 7: manganese oxide<br>
No 1 TO SAMPLE 3: Clay 5 + TP 1 + MN 2; 1; and 0,25</li>
</ul>
</blockquote>
<p></p><div class="lightbox-wrapper"><a class="lightbox" href="https://wiki.glazy.org/uploads/default/original/1X/52b71096505915a7265bd5b7b2d80f7eaba4bfef.jpg" data-download-href="https://wiki.glazy.org/uploads/default/52b71096505915a7265bd5b7b2d80f7eaba4bfef" title="1148837_691135547595831_1322907971_n.jpg"><img src="https://wiki.glazy.org/uploads/default/original/1X/52b71096505915a7265bd5b7b2d80f7eaba4bfef.jpg" width="690" height="465" data-small-upload="https://wiki.glazy.org/uploads/default/optimized/1X/52b71096505915a7265bd5b7b2d80f7eaba4bfef_2_10x10.png"></a></div><p></p>
<h2>Variar la paleta (How to vary the palette)</h2>
<p>Tan solo un ejemplo de cómo variar la paleta, agregando óxidos o pigmentos en diferentes porcentajes.<br>
Engobes y Niquel, Engobes y Pigmento Negro<br>
Columna n°1: engobes de pigmento de acuerdo a la “receta básica”<br>
Columna n°2: los mismos engobes de la columna n°1 con ox de Ni<br>
Columna n°3: los mismos engobes de la columna n°1 con pigmento negro en diferentes porcentajes</p>
<blockquote>
<p>Just an example of how to vary the palette, adding oxides or pigments to different percentages.<br>
Engobes And Nickel, engobes and black pigment<br>
Column No 1: Pigment Engobes according to the “basic recipe”<br>
Column No 2: the same engobes of Column 1 with ox of ni<br>
Column No 3: the same engobes of column no 1 with black pigment in different percentages</p>
</blockquote>
<p></p><div class="lightbox-wrapper"><a class="lightbox" href="https://wiki.glazy.org/uploads/default/original/1X/59f2b087a4f3fdc22baaedde0226e291b2485ca7.jpg" data-download-href="https://wiki.glazy.org/uploads/default/59f2b087a4f3fdc22baaedde0226e291b2485ca7" title="734483_691225537586832_2111909784_n.jpg"><img src="https://wiki.glazy.org/uploads/default/original/1X/59f2b087a4f3fdc22baaedde0226e291b2485ca7.jpg" width="690" height="402" data-small-upload="https://wiki.glazy.org/uploads/default/optimized/1X/59f2b087a4f3fdc22baaedde0226e291b2485ca7_2_10x10.png"></a></div><p></p>
<h2>Engobes negros y cremas (Black engobes and creams)</h2>
<p>Un buen negro no se consigue simplemente con pigmento negro: queda agrisado, como las muestras n° 1 y 2.<br>
La n°3 es negra… negra. ( arcilla 10 + Tp 1,5 + Cu 1,5 + Co 0,5 + Pig Negro 0,5 + fe 0,5 + Mn 0,5). No seguí probando, pero creo que a esta “fórmula” le vendría bien bajarle el Cu, eliminar el pigmento negro y subir el Fe…<br>
Los colores “crema”, bien claritos, son, básicamente, pequeñísimas cantidades de pigmento amarillo con pigmento negro y/o ox de Co y/o ox fe.</p>
<blockquote>
<p>A good black is not simply achieved with black pigment: it remains agrisado, like samples NOS 1 and 2.<br>
Number 3 is black… Black. (Clay 10 + TP 1,5 + CU 1,5 + co 0,5 + Pig Black 0,5 + FE 0,5 + MN 0,5). I didn’t keep trying, but I think this “Formula” LE It would be nice to lower the cu, eliminate the black pigment and raise the faith…<br>
The “Cream” Colors, well light, are basically tiny amounts of yellow pigment with black pigment and / or ox of co and / or ox faith.</p>
</blockquote>
<p></p><div class="lightbox-wrapper"><a class="lightbox" href="https://wiki.glazy.org/uploads/default/original/1X/771c9b2add73f450fa106f61d2329bd24658dad9.jpg" data-download-href="https://wiki.glazy.org/uploads/default/771c9b2add73f450fa106f61d2329bd24658dad9" title="10157154_691225794253473_1389713944_n.jpg"><img src="https://wiki.glazy.org/uploads/default/original/1X/771c9b2add73f450fa106f61d2329bd24658dad9.jpg" width="690" height="577" data-small-upload="https://wiki.glazy.org/uploads/default/optimized/1X/771c9b2add73f450fa106f61d2329bd24658dad9_2_10x10.png"></a></div><p></p>
<h2>Preparación del engobe (Preparation of englobe)</h2>
<ol>
<li>Medir los elementos y colocarlos en un recipiente.</li>
<li>Agregar agua hasta apenas cubrir. Esperar unos 15 minutos hasta que el agua “penetre”. Mezclar muy bien con pincel.</li>
<li>Tamizar 2 o 3 veces. Yo suelo usar primero un tamiz malla 50, luego otro malla 80 y por último uno malla 100.</li>
<li>Agregar más agua de a poco hasta conseguir una consistencia de “crema chirla”. Tanto para tamizar como para mezclar el engobe, usar pinceles “duros”. Para tamizar es preferible uno chato y corto.</li>
<li>Para aplicar el engobe, los pinceles tienen que ser SUAVES, sí o sí. Con una pinceleta y un pincel fino de punta alcanza pero son útiles: pinceletas, pincel chato de borde recto, pincel chato de borde chanfleado, pinceles finos y puntiagudos para líneas.</li>
</ol>
<blockquote>
<ol>
<li>measuring the elements and placing them in a container.</li>
<li>add water to barely cover. Wait about 15 minutes until the water “penetrates”. mix very well with brush.</li>
<li>Sift 2 OR 3 times. I usually use a mesh 50 Sieve first, then another mesh 80 and finally one mesh 100.</li>
<li>add more water to a close to a " cream ". both to sift and to mix the slipware, use " hard " Brushes, to sift is preferable to a flat and short.</li>
<li>to apply the slipware, brushes have to be soft, yes or yes. With a pinceleta and a fine-edged brush, but are useful: Pinceletas, flat-edged brush, flat-edged brush, and sharp brushes for lines.</li>
</ol>
</blockquote>
<p></p><div class="lightbox-wrapper"><a class="lightbox" href="https://wiki.glazy.org/uploads/default/original/1X/a1af0bb44dd2924c7ef9236bd8d3ecc1a75d9637.jpg" data-download-href="https://wiki.glazy.org/uploads/default/a1af0bb44dd2924c7ef9236bd8d3ecc1a75d9637" title="10153703_692259544150098_944487285_n.jpg"><img src="https://wiki.glazy.org/uploads/default/original/1X/a1af0bb44dd2924c7ef9236bd8d3ecc1a75d9637.jpg" width="690" height="517" data-small-upload="https://wiki.glazy.org/uploads/default/optimized/1X/a1af0bb44dd2924c7ef9236bd8d3ecc1a75d9637_2_10x10.png"></a></div><p></p>
<h2>Engobe diluído con Cmc y agua (Diluting englobe with CMC and water)</h2>
<p>A la izquierda, engobe diluído con Cmc y agua (50% agua + 50% solución de Cmc, aproximadamente, de acuerdo a lo que se desee) , consistencia crema chirla, aplicado en 3 capas con pincel de cerda suave.<br>
En el centro, engobe diluído con agua, consistencia cremosa, aplicado con pincel de cerda dura.<br>
A la derecha, engobe diluído con agua, consistencia cremosa, aplicado con pincel de cerda suave.<br>
**Nota: Solución de Cmc = 125 ml de agua + 2,5ml de Cmc<br>
***Nota: la cantidad de solución de Cmc no es inamovible, y ni siquiera las cantidades para preparar la solución. Cada cual lo prepara aproximadamente a su gusto. Lo importante es la fluidez que uno quiera obtener en la pincelada pero, sobretodo, con lo que uno se siente cómodo. O del recurso decorativo que se desee obtener.</p>
<blockquote>
<p>To the left, diluted with CMC and water (50 % water + 50 % solution, approximately, according to what is desired), cream consistency, applied in 3 layers With a soft sow brush.<br>
In The Centre, slipware diluted with water, creamy consistency, applied with a hard sow brush.<br>
To the right, dilute it with water, creamy consistency, applied with a soft sow brush.<br>
** NOTE: Solution = 125 ml water + 2,5 ml of CMC<br>
*** NOTE: the amount of solution solution is not immovable, and not even the quantities to prepare the solution. Each of which prepares him approximately to his taste. The important thing is the fluidity that you want to get in the stroke but, above all, with what you feel comfortable. Or the decorative resource you want to obtain.</p>
</blockquote>
<p></p><div class="lightbox-wrapper"><a class="lightbox" href="https://wiki.glazy.org/uploads/default/original/1X/83b625c4466b4da91d2708cc1c8abb099beaa13c.jpg" data-download-href="https://wiki.glazy.org/uploads/default/83b625c4466b4da91d2708cc1c8abb099beaa13c" title="10245408_692259584150094_2039398933_n.jpg"><img src="https://wiki.glazy.org/uploads/default/original/1X/83b625c4466b4da91d2708cc1c8abb099beaa13c.jpg" width="690" height="517" data-small-upload="https://wiki.glazy.org/uploads/default/optimized/1X/83b625c4466b4da91d2708cc1c8abb099beaa13c_2_10x10.png"></a></div><p></p>
<h2>Resultados luego del bruñido (Results after burnishing)</h2>
<ul>
<li>A la izquierda (cerda suave + Cmc y agua + consistencia chirla en varias capas): brillo uniforme tipo espejo.</li>
<li>En el centro (cerda dura + agua + consistencia cremosa): brillo “marcado” por las trazas del pincel.</li>
<li>A la derecha (cerda suave + agua + consistencia cremosa): brillo desparejo, con algunas marcas.<br>
Cualquiera de las tres formas sirve como recurso decorativo o expresivo.</li>
</ul>
<blockquote>
<ul>
<li>to the left (Soft Sow + CMC and water + consistency consistency in several layers): Uniform Brightness Type Mirror.</li>
<li>in the center (hard sow + Water + Creamy Consistency): brightness “marked” by traces of the brush.</li>
<li>to the right (Soft Sow + Water + Creamy Consistency): Uneven brightness, with some marks.<br>
Any of the three forms serve as a decorative or expressive resource.</li>
</ul>
</blockquote>
<p></p><div class="lightbox-wrapper"><a class="lightbox" href="https://wiki.glazy.org/uploads/default/original/1X/960e584afd276dba5633020193b4e85805244ed9.jpg" data-download-href="https://wiki.glazy.org/uploads/default/960e584afd276dba5633020193b4e85805244ed9" title="1480669_692272474148805_1202885956_n.jpg"><img src="https://wiki.glazy.org/uploads/default/original/1X/960e584afd276dba5633020193b4e85805244ed9.jpg" width="690" height="490" data-small-upload="https://wiki.glazy.org/uploads/default/optimized/1X/960e584afd276dba5633020193b4e85805244ed9_2_10x10.png"></a></div><p></p>
<h2>Mi forma usual de bruñir (My usual way of burnishing)</h2>
<ul>
<li>Tres manos de engobe “chirlo” con Cmc aplicado en estado de cuero con pincel de cerda suave.</li>
<li>Cuando el engobe pierde el “brillo mojado”, bruño con una lama plástica (recortada de un envase de shampoo - de esos plásticos duros, blancos y ligeramente “nacarados”) y luego pulo con franela o tela polar.</li>
<li>Repito el proceso varias veces, mientras la pieza se va secando.</li>
<li>A medida que la pieza va perdiendo humedad (casi seca o seca), se hace necesario colocar algo graso para que la lama no estropee el bruñido. Yo suelo usar una mezcla 50/50 de grasa de pollo y aguarrás pero cualquier aceite vegetal o mineral o animal sirve. Coloco muy poca cantidad y la distribuyo con el dedo o un trapo.</li>
<li>Continúo con las etapas de bruñido y pulido hasta que la pieza está seca, aplicando cada vez menos presión y tomando mucho cuidado de no rayar el bruñido con las uñas. Lo ideal es usar guantes suaves de algodón.</li>
</ul>
<blockquote>
<ul>
<li>three hands of slipware "'ll " with cmc applied in state of leather with Soft Bristle Brush.</li>
<li>when the slipware loses " gloss wet ", Bruno with a plastic lama (cut out of a container of shampoo - those hard plastics, white and slightly " Pearly ") and then pullo with flannel or fleece fabric.</li>
<li>repeat the process several times, while the piece goes drying.</li>
<li>as the piece is losing moisture (almost dry or dry), it is necessary to place something fatty to the lama doesn’t ruin the burnished. I usually use a 50/50 mixture of chicken grease and turpentine but any vegetable or mineral oil or animal serves. I put very little quantity and distributed the finger or a rag.</li>
<li>I continue with the stages of burnished and polished until the piece is dry, using less and less pressure and taking very careful not to scratch the burnished with nails. The Ideal is to use soft cotton gloves.</li>
</ul>
</blockquote>
