Repository: derekphilipau/wiki.glazy.org

File: t/measuring-heatwork-temperature-with-orton-cones/509.rss (part 3 of 3)
<?xml version="1.0" encoding="UTF-8" ?>
<p><em>The quantity of cones and cone packs as well as their arrangement and placement vary from potter to potter, kiln to kiln. The following is only one approach.</em></p>
<p></p><div class="lightbox-wrapper"><a class="lightbox" href="https://wiki.glazy.org/uploads/default/original/1X/0256077fdbaac6339a2d425596bcbd7df398ea97.jpg" data-download-href="https://wiki.glazy.org/uploads/default/0256077fdbaac6339a2d425596bcbd7df398ea97" title="conetypes.jpg"><img src="https://wiki.glazy.org/uploads/default/original/1X/0256077fdbaac6339a2d425596bcbd7df398ea97.jpg" alt="conetypes" data-base62-sha1="kFgR0Bai05ynL5lmd6DQigPSNV" width="690" height="460" data-small-upload="https://wiki.glazy.org/uploads/default/optimized/1X/0256077fdbaac6339a2d425596bcbd7df398ea97_2_10x10.png"></a></div><p></p>
<p>There are a number of different cone manufacturers. Each brand has unique cone formulations and firing characteristics. Cone numbers between brands may be quite different, for instance the Chinese “Seger” cone 9 is approximately Orton cone 12. Even when cone numbers between brands are rated for the same temperature, actual firing behaviour may be quite different. Glazy recommends using Orton cones as they seem to be the most reliable and accurate.</p>
<p></p><div class="lightbox-wrapper"><a class="lightbox" href="https://wiki.glazy.org/uploads/default/original/1X/82dd6acb0f56c48e700261e3a0d180af87aeb60d.jpg" data-download-href="https://wiki.glazy.org/uploads/default/82dd6acb0f56c48e700261e3a0d180af87aeb60d" title="breakcones.jpg"><img src="https://wiki.glazy.org/uploads/default/original/1X/82dd6acb0f56c48e700261e3a0d180af87aeb60d.jpg" alt="breakcones" data-base62-sha1="iFGsdVVLR5CfBYVShkedmykJSvr" width="690" height="690" data-small-upload="https://wiki.glazy.org/uploads/default/optimized/1X/82dd6acb0f56c48e700261e3a0d180af87aeb60d_2_10x10.png"></a></div><br>
<em>Breaking apart pairs of Orton cones using a cylindrical support.</em><p></p>
<p></p><div class="lightbox-wrapper"><a class="lightbox" href="https://wiki.glazy.org/uploads/default/original/1X/9ad7f913c9add795e138902049dfc0422ff9a934.jpg" data-download-href="https://wiki.glazy.org/uploads/default/9ad7f913c9add795e138902049dfc0422ff9a934" title="conelength.jpg"><img src="https://wiki.glazy.org/uploads/default/original/1X/9ad7f913c9add795e138902049dfc0422ff9a934.jpg" alt="conelength" data-base62-sha1="m5Ofws5UaOsFnKFuY9HJdt1qdHS" width="690" height="587" data-small-upload="https://wiki.glazy.org/uploads/default/optimized/1X/9ad7f913c9add795e138902049dfc0422ff9a934_2_10x10.png"></a></div><br>
<em>Length of large cones above cone plaque.</em><p></p>
<p>According to Orton:</p>
<blockquote>
<p>“Large Cones are normally mounted so exactly 2” of the cone is exposed above the top of the cone plaque or clay pat. Small Cones are mounted so that 15/16" of the cone is exposed above the top of the plaque or pat."</p>
</blockquote>
<p>Measure your cones and memorize how deeply they should be mounted.</p>
<p></p><div class="lightbox-wrapper"><a class="lightbox" href="https://wiki.glazy.org/uploads/default/original/1X/0fbff14c980177bcb2edbfd13df5bcc35751ae35.jpg" data-download-href="https://wiki.glazy.org/uploads/default/0fbff14c980177bcb2edbfd13df5bcc35751ae35" title="conepackmakeb.jpg"><img src="https://wiki.glazy.org/uploads/default/original/1X/0fbff14c980177bcb2edbfd13df5bcc35751ae35.jpg" alt="conepackmakeb" data-base62-sha1="2fkoCyurpZJRmzgZWgJgjTSp1bf" width="690" height="690" data-small-upload="https://wiki.glazy.org/uploads/default/optimized/1X/0fbff14c980177bcb2edbfd13df5bcc35751ae35_2_10x10.png"></a></div><br>
<em>After flattening a coil of clay, push cones downwards so that the angle is identical with a cone placed directly on the flat surface.</em><p></p>
<p></p><div class="lightbox-wrapper"><a class="lightbox" href="https://wiki.glazy.org/uploads/default/original/1X/a60ed8722fe58667b5a67ec44ab6debc0a5874f2.jpg" data-download-href="https://wiki.glazy.org/uploads/default/a60ed8722fe58667b5a67ec44ab6debc0a5874f2" title="conepack1b.jpg"><img src="https://wiki.glazy.org/uploads/default/original/1X/a60ed8722fe58667b5a67ec44ab6debc0a5874f2.jpg" alt="conepack1b" data-base62-sha1="nH147iBIYB3zejUP79cK6Hy7O0y" width="690" height="690" data-small-upload="https://wiki.glazy.org/uploads/default/optimized/1X/a60ed8722fe58667b5a67ec44ab6debc0a5874f2_2_10x10.png"></a></div><br>
<em>Wet cone packs can explode.  Make your packs in advance or poke holes into the pack to let steam to escape.</em><p></p>
<p>This cone pack is for an Orton cone 10 firing.</p>
<p>The <em>guide</em> cone 9 will alert us when we are close to temperature.<br>
The <em>guard</em> cone 11 will let us know if we are beginning to overfire.</p>
<p>While more expensive, pre-made cone plaques and self-supporting cones eliminate height and angle inconsistencies.</p>
<p></p><div class="lightbox-wrapper"><a class="lightbox" href="https://wiki.glazy.org/uploads/default/original/1X/4635e934de30baa6dbc9ee28db6e790677487d1e.jpg" data-download-href="https://wiki.glazy.org/uploads/default/4635e934de30baa6dbc9ee28db6e790677487d1e" title="conepacklow.jpg"><img src="https://wiki.glazy.org/uploads/default/original/1X/4635e934de30baa6dbc9ee28db6e790677487d1e.jpg" alt="conepacklow" data-base62-sha1="a16VrZvyXw0uTSvkVNV7kveCKgS" width="690" height="690" data-small-upload="https://wiki.glazy.org/uploads/default/optimized/1X/4635e934de30baa6dbc9ee28db6e790677487d1e_2_10x10.png"></a></div><br>
<em>For mid and high fire, a “boat” is made to catch low-temperature cones.  This boat is a folded slab.</em><p></p>
<p></p><div class="lightbox-wrapper"><a class="lightbox" href="https://wiki.glazy.org/uploads/default/original/1X/6ccede038f3a4dd3758948d91878aaa1a5d1fdc1.jpg" data-download-href="https://wiki.glazy.org/uploads/default/6ccede038f3a4dd3758948d91878aaa1a5d1fdc1" title="IMG_6657-e1520466873876.jpg"><img src="https://wiki.glazy.org/uploads/default/optimized/1X/6ccede038f3a4dd3758948d91878aaa1a5d1fdc1_2_690x517.jpg" alt="IMG_6657-e1520466873876" data-base62-sha1="fwyMdYFF2v2kvsdc4aEjlY1IjTP" width="690" height="517" srcset="https://wiki.glazy.org/uploads/default/optimized/1X/6ccede038f3a4dd3758948d91878aaa1a5d1fdc1_2_690x517.jpg, https://wiki.glazy.org/uploads/default/optimized/1X/6ccede038f3a4dd3758948d91878aaa1a5d1fdc1_2_1035x775.jpg 1.5x, https://wiki.glazy.org/uploads/default/optimized/1X/6ccede038f3a4dd3758948d91878aaa1a5d1fdc1_2_1380x1034.jpg 2x" data-small-upload="https://wiki.glazy.org/uploads/default/optimized/1X/6ccede038f3a4dd3758948d91878aaa1a5d1fdc1_2_10x10.png"></a></div><br>
<em>Viewing low-temperature cones in the kiln at about 900°C. Cone 010 is bending, while 08, 1, and 3 have not moved. It’s advisable to place cone packs at the top and bottom of your kiln in order to understand and control temperature differences while firing.</em><p></p>
<p></p><div class="lightbox-wrapper"><a class="lightbox" href="https://wiki.glazy.org/uploads/default/original/1X/9ec4183a78d492a6d032f73baa522f4061d27c34.jpg" data-download-href="https://wiki.glazy.org/uploads/default/9ec4183a78d492a6d032f73baa522f4061d27c34" title="conepack2.jpg"><img src="https://wiki.glazy.org/uploads/default/original/1X/9ec4183a78d492a6d032f73baa522f4061d27c34.jpg" alt="conepack2" data-base62-sha1="mEvzpyr73Ke8t4rW4IPS9hidi8A" width="690" height="690" data-small-upload="https://wiki.glazy.org/uploads/default/optimized/1X/9ec4183a78d492a6d032f73baa522f4061d27c34_2_10x10.png"></a></div><br>
<em>A cone pack after firing. In this firing, once cone 9 fell to 5 o’clock the kiln was intentionally stalled. Even though the temperature did not rise, cone 10 completely fell after about one hour. Cones measure <strong>heatwork</strong>, the effect of both temperature <strong>and</strong> time.</em><p></p>
<p><img src="https://wiki.glazy.org/uploads/default/original/1X/4502798777e5699e9173acbf44784e8b85990eca.jpg" alt="template" data-base62-sha1="9QuflvDfFeCu9RQxe1XFUXe3hYm" width="314" height="468"><br>
The <a href="https://www.ortonceramic.com/en/Cone%20Template%20Centigrade/cat/13150" rel="nofollow noopener">Orton Cone Template</a> can be used to determine the degree of deformation for Orton cones.</p>
<p></p><div class="lightbox-wrapper"><a class="lightbox" href="https://wiki.glazy.org/uploads/default/original/1X/3f9bbe590bc73c03b561c1be680ab7b1b2747733.jpg" data-download-href="https://wiki.glazy.org/uploads/default/3f9bbe590bc73c03b561c1be680ab7b1b2747733" title="chinesecones.jpg"><img src="https://wiki.glazy.org/uploads/default/original/1X/3f9bbe590bc73c03b561c1be680ab7b1b2747733.jpg" alt="chinesecones" data-base62-sha1="94HL65c3ZcbFPw5CHF2oP7XEeI3" width="690" height="690" data-small-upload="https://wiki.glazy.org/uploads/default/optimized/1X/3f9bbe590bc73c03b561c1be680ab7b1b2747733_2_10x10.png"></a></div><br>
<em>Inexpensive Chinese cones.  Cones 7 and 9 are down, but cone 8 is still standing. The entire box of cones should be thrown away.  But which cone is defective, 8 or 9? Compared to the cost of a firing and the work inside, the cost of cones is negligible. Buy the most reliable cones you can find.</em><p></p>
<p></p><div class="lightbox-wrapper"><a class="lightbox" href="https://wiki.glazy.org/uploads/default/original/1X/1b55747d48157c0f515d2b951017be906d252abe.png" data-download-href="https://wiki.glazy.org/uploads/default/1b55747d48157c0f515d2b951017be906d252abe" title="ConeDiagram2_1200.png"><img src="https://wiki.glazy.org/uploads/default/optimized/1X/1b55747d48157c0f515d2b951017be906d252abe_2_690x219.png" alt="ConeDiagram2_1200" data-base62-sha1="3TNYEu1DvPJwELoM1jmdgQ02E4S" width="690" height="219" srcset="https://wiki.glazy.org/uploads/default/optimized/1X/1b55747d48157c0f515d2b951017be906d252abe_2_690x219.png, https://wiki.glazy.org/uploads/default/optimized/1X/1b55747d48157c0f515d2b951017be906d252abe_2_1035x328.png 1.5x, https://wiki.glazy.org/uploads/default/original/1X/1b55747d48157c0f515d2b951017be906d252abe.png 2x" data-small-upload="https://wiki.glazy.org/uploads/default/optimized/1X/1b55747d48157c0f515d2b951017be906d252abe_2_10x10.png"></a></div><p></p>
<p>Download PDF chart of Orton Cone positions:<br>
<a class="attachment" href="https://wiki.glazy.org/uploads/default/original/1X/44befe0852b291e9ca26881f398acdbbe787a683.pdf">Color</a> (566.2 KB)<br>
<a class="attachment" href="https://wiki.glazy.org/uploads/default/original/1X/f13416fc3e5404e78a89c6e7386a36fe9c9b0a4f.pdf">A4 Black &amp; White</a> (78.2 KB)</p>
<h2>Viewing Cones</h2>
<p><em>Warning: Prolonged or cumulative long-term exposure to infrared and ultraviolet light can seriously damage your eyes.</em></p>
<p>ANSI-compliant infrared and ultraviolet eye-protection glasses are a must when viewing<br>
inside the kiln at high temperatures.</p>
<p><strong>Sunglasses that only filter ultraviolet light are NOT sufficient.</strong></p>
<p>For more information, see <a href="http://ceramicartsdaily.org/uncategorized/eye-protection-in-the-pottery-studio/" rel="nofollow noopener">Eye Protection in the Pottery Studio</a></p>
<p>There are many tricks for seeing cones more clearly inside the kiln.</p>
<p>The simplest method is using a high-intensity LED flashlight with an output of at least 400 lumens and a focused beam.</p>
<p></p><div class="lightbox-wrapper"><a class="lightbox" href="https://wiki.glazy.org/uploads/default/original/1X/78cd622cd7dd19def30138f43c8f77d7ef431c3d.jpg" data-download-href="https://wiki.glazy.org/uploads/default/78cd622cd7dd19def30138f43c8f77d7ef431c3d" title="IMG_1953-1280x960.jpg"><img src="https://wiki.glazy.org/uploads/default/optimized/1X/78cd622cd7dd19def30138f43c8f77d7ef431c3d_2_690x517.jpg" alt="IMG_1953-1280x960" data-base62-sha1="heFkn0xERAjRV6g2wLgsm1SECFT" width="690" height="517" srcset="https://wiki.glazy.org/uploads/default/optimized/1X/78cd622cd7dd19def30138f43c8f77d7ef431c3d_2_690x517.jpg, https://wiki.glazy.org/uploads/default/optimized/1X/78cd622cd7dd19def30138f43c8f77d7ef431c3d_2_1035x775.jpg 1.5x, https://wiki.glazy.org/uploads/default/original/1X/78cd622cd7dd19def30138f43c8f77d7ef431c3d.jpg 2x" data-small-upload="https://wiki.glazy.org/uploads/default/optimized/1X/78cd622cd7dd19def30138f43c8f77d7ef431c3d_2_10x10.png"></a></div><br>
<em><span class="hashtag">#5</span> welding goggles and 2000 lumens LED flashlight.</em><p></p>
<h2>Temperature Equivalent Charts for Cones</h2>
<p>References:</p>
<ul>
<li><a href="https://www.ortonceramic.com/Resources/Pyrometric_Cones/" rel="nofollow noopener">Orton - Pyrometric Cones</a></li>
<li><a href="http://digitalfire.com/4sight/education/interpreting_orton_cones_193.html" rel="nofollow noopener">Digitalfire - Interpreting Orton Cones</a></li>
</ul>
<h2>Orton Pyrometric Cones Celsius (°C)</h2>
<table>
<thead>
<tr>
<th></th>
<th>Self Supporting Cones</th>
<th>Large Cones</th>
<th>Small Cones</th>
</tr>
<tr>
<th></th>
<th><small>Regular</small></th>
<th><small>Iron Free</small></th>
<th><small>Regular</small></th>
<th><small>Iron Free</small></th>
<th><small>Regular</small></th>
</tr>
<tr>
<th></th>
<th><small><em>Heating Rate  ̊C/hour (last 100 ̊C of firing)</em></small></th>
<th></th>
</tr>
<tr>
<th><small>Cone</small></th>
<th><small>15</small></th>
<th><small>60</small></th>
<th><small>150</small></th>
<th><small>15</small></th>
<th><small>60</small></th>
<th><small>150</small></th>
<th><small>60</small></th>
<th><small>150</small></th>
<th><small>60</small></th>
<th><small>150</small></th>
<th><small>300</small></th>
</tr>
</thead>
<tbody>
<tr>
<td><strong>022</strong></td> 
<td></td> 
<td>586</td> 
<td>590</td> 
<td>&nbsp;</td> 
<td>&nbsp;</td> 
<td>&nbsp;</td> 
<td>N/A</td> 
<td>N/A</td> 
<td>&nbsp;</td> 
<td>&nbsp;</td> 
<td>630</td> 
</tr>
<tr>
<td><strong>021</strong></td> 
<td></td> 
<td>600</td> 
<td>617</td> 
<td>&nbsp;</td> 
<td>&nbsp;</td> 
<td>&nbsp;</td> 
<td>N/A</td> 
<td>N/A</td> 
<td>&nbsp;</td> 
<td>&nbsp;</td> 
<td>643</td> 
</tr>
<tr>
<td><strong>020</strong></td> 
<td></td> 
<td>626</td> 
<td>638</td> 
<td>&nbsp;</td> 
<td>&nbsp;</td> 
<td>&nbsp;</td> 
<td>N/A</td> 
<td>N/A</td> 
<td>&nbsp;</td> 
<td>&nbsp;</td> 
<td>666</td> 
</tr>
<tr>
<td><strong>019</strong></td> 
<td>656</td> 
<td>678</td> 
<td>695</td> 
<td>&nbsp;</td> 
<td>&nbsp;</td> 
<td>&nbsp;</td> 
<td>676</td> 
<td>693</td> 
<td>&nbsp;</td> 
<td>&nbsp;</td> 
<td>723</td> 
</tr>
<tr>
<td><strong>018</strong></td> 
<td>686</td> 
<td>715</td> 
<td>734</td> 
<td>&nbsp;</td> 
<td>&nbsp;</td> 
<td>&nbsp;</td> 
<td>712</td> 
<td>732</td> 
<td>&nbsp;</td> 
<td>&nbsp;</td> 
<td>752</td> 
</tr>
<tr>
<td><strong>017</strong></td> 
<td>705</td> 
<td>738</td> 
<td>763</td> 
<td>&nbsp;</td> 
<td>&nbsp;</td> 
<td>&nbsp;</td> 
<td>736</td> 
<td>761</td> 
<td>&nbsp;</td> 
<td>&nbsp;</td> 
<td>784</td> 
</tr>
<tr>
<td><strong>016</strong></td> 
<td>742</td> 
<td>772</td> 
<td>796</td> 
<td>&nbsp;</td> 
<td>&nbsp;</td> 
<td>&nbsp;</td> 
<td>769</td> 
<td>794</td> 
<td>&nbsp;</td> 
<td>&nbsp;</td> 
<td>825</td> 
</tr>
<tr>
<td><strong>015</strong></td> 
<td>750</td> 
<td>791</td> 
<td>818</td> 
<td>&nbsp;</td> 
<td>&nbsp;</td> 
<td>&nbsp;</td> 
<td>788</td> 
<td>816</td> 
<td>&nbsp;</td> 
<td>&nbsp;</td> 
<td>843</td> 
</tr>
<tr>
<td><strong>014</strong></td> 
<td>757</td> 
<td>807</td> 
<td>838</td> 
<td>&nbsp;</td> 
<td>&nbsp;</td> 
<td>&nbsp;</td> 
<td>807</td> 
<td>836</td> 
<td>&nbsp;</td> 
<td>&nbsp;</td> 
<td>870</td> 
</tr>
<tr>
<td><strong>013</strong></td> 
<td>807</td> 
<td>837</td> 
<td>861</td> 
<td>&nbsp;</td> 
<td>&nbsp;</td> 
<td>&nbsp;</td> 
<td>837</td> 
<td>859</td> 
<td>&nbsp;</td> 
<td>&nbsp;</td> 
<td>880</td> 
</tr>
<tr>
<td><strong>012</strong></td> 
<td>843</td> 
<td>861</td> 
<td>882</td> 
<td>&nbsp;</td> 
<td>&nbsp;</td> 
<td>&nbsp;</td> 
<td>858</td> 
<td>880</td> 
<td>&nbsp;</td> 
<td>&nbsp;</td> 
<td>900</td> 
</tr>
<tr>
<td><strong>011</strong></td> 
<td>857</td> 
<td>875</td> 
<td>894</td> 
<td>&nbsp;</td> 
<td>&nbsp;</td> 
<td>&nbsp;</td> 
<td>873</td> 
<td>892</td> 
<td>&nbsp;</td> 
<td>&nbsp;</td> 
<td>915</td> 
</tr>
<tr>
<td><strong>010</strong></td> 
<td>891</td> 
<td>903</td> 
<td>915</td> 
<td>871</td> 
<td>886</td> 
<td>893</td> 
<td>898</td> 
<td>913</td> 
<td>884</td> 
<td>891</td> 
<td>919</td> 
</tr>
<tr>
<td><strong>09</strong></td> 
<td>907</td> 
<td>920</td> 
<td>930</td> 
<td>899</td> 
<td>919</td> 
<td>928</td> 
<td>917</td> 
<td>928</td> 
<td>917</td> 
<td>926</td> 
<td>955</td> 
</tr>
<tr>
<td><strong>08</strong></td> 
<td>922</td> 
<td>942</td> 
<td>956</td> 
<td>924</td> 
<td>946</td> 
<td>957</td> 
<td>942</td> 
<td>954</td> 
<td>945</td> 
<td>955</td> 
<td>983</td> 
</tr>
<tr>
<td><strong>07</strong></td> 
<td>962</td> 
<td>976</td> 
<td>987</td> 
<td>953</td> 
<td>971</td> 
<td>982</td> 
<td>973</td> 
<td>985</td> 
<td>970</td> 
<td>980</td> 
<td>1008</td> 
</tr>
<tr>
<td><strong>06</strong></td> 
<td>981</td> 
<td>998</td> 
<td>1013</td> 
<td>969</td> 
<td>991</td> 
<td>998</td> 
<td>995</td> 
<td>1011</td> 
<td>991</td> 
<td>996</td> 
<td>1023</td> 
</tr>
<tr>
<td><strong>05 1/2</strong></td> 
<td>1004</td> 
<td>1015</td> 
<td>1025</td> 
<td>990</td> 
<td>1012</td> 
<td>1021</td> 
<td>1012</td> 
<td>1023</td> 
<td>1011</td> 
<td>1020</td> 
<td>1043</td> 
</tr>
<tr>
<td><strong>05</strong></td> 
<td>1021</td> 
<td>1031</td> 
<td>1044</td> 
<td>1013</td> 
<td>1037</td> 
<td>1046</td> 
<td>1030</td> 
<td>1046</td> 
<td>1032</td> 
<td>1044</td> 
<td>1062</td> 
</tr>
<tr>
<td><strong>04</strong></td> 
<td>1046</td> 
<td>1063</td> 
<td>1077</td> 
<td>1043</td> 
<td>1061</td> 
<td>1069</td> 
<td>1060</td> 
<td>1070</td> 
<td>1060</td> 
<td>1067</td> 
<td>1098</td> 
</tr>
<tr>
<td><strong>03</strong></td> 
<td>1071</td> 
<td>1086</td> 
<td>1104</td> 
<td>1066</td> 
<td>1088</td> 
<td>1093</td> 
<td>1086</td> 
<td>1101</td> 
<td>1087</td> 
<td>1091</td> 
<td>1131</td> 
</tr>
<tr>
<td><strong>02</strong></td> 
<td>1078</td> 
<td>1102</td> 
<td>1122</td> 
<td>1084</td> 
<td>1105</td> 
<td>1115</td> 
<td>1101</td> 
<td>1120</td> 
<td>1102</td> 
<td>1113</td> 
<td>1148</td> 
</tr>
<tr>
<td><strong>01</strong></td> 
<td>1093</td> 
<td>1119</td> 
<td>1138</td> 
<td>1101</td> 
<td>1123</td> 
<td>1134</td> 
<td>1117</td> 
<td>1137</td> 
<td>1122</td> 
<td>1132</td> 
<td>1178</td> 
</tr>
<tr>
<td><strong>1</strong></td> 
<td>1109</td> 
<td>1137</td> 
<td>1154</td> 
<td>1119</td> 
<td>1139</td> 
<td>1148</td> 
<td>1136</td> 
<td>1154</td> 
<td>1137</td> 
<td>1146</td> 
<td>1184</td> 
</tr>
<tr>
<td><strong>2</strong></td> 
<td>1112</td> 
<td>1142</td> 
<td>1164</td> 
<td>&nbsp;</td> 
<td>&nbsp;</td> 
<td>&nbsp;</td> 
<td>1142</td> 
<td>1162</td> 
<td>&nbsp;</td> 
<td>&nbsp;</td> 
<td>1190</td> 
</tr>
<tr>
<td><strong>3</strong></td> 
<td>1115</td> 
<td>1152</td> 
<td>1170</td> 
<td>1130</td> 
<td>1154</td> 
<td>1162</td> 
<td>1152</td> 
<td>1168</td> 
<td>1151</td> 
<td>1160</td> 
<td>1196</td> 
</tr>
<tr>
<td><strong>4</strong></td> 
<td>1141</td> 
<td>1162</td> 
<td>1183</td> 
<td>&nbsp;</td> 
<td>&nbsp;</td> 
<td>&nbsp;</td> 
<td>1160</td> 
<td>1181</td> 
<td>&nbsp;</td> 
<td>&nbsp;</td> 
<td>1209</td> 
</tr>
<tr>
<td><strong>5</strong></td> 
<td>1159</td> 
<td>1186</td> 
<td>1207</td> 
<td>&nbsp;</td> 
<td>&nbsp;</td> 
<td>&nbsp;</td> 
<td>1184</td> 
<td>1205</td> 
<td>&nbsp;</td> 
<td>&nbsp;</td> 
<td>1221</td> 
</tr>
<tr>
<td><strong>5 1/2</strong></td> 
<td>1167</td> 
<td>1203</td> 
<td>1225</td> 
<td>&nbsp;</td> 
<td>&nbsp;</td> 
<td>&nbsp;</td> 
<td>N/A</td> 
<td>N/A</td> 
<td>&nbsp;</td> 
<td>&nbsp;</td> 
<td>N/A</td> 
</tr>
<tr>
<td><strong>6</strong></td> 
<td>1185</td> 
<td>1222</td> 
<td>1243</td> 
<td>&nbsp;</td> 
<td>&nbsp;</td> 
<td>&nbsp;</td> 
<td>1220</td> 
<td>1241</td> 
<td>&nbsp;</td> 
<td>&nbsp;</td> 
<td>1255</td> 
</tr>
<tr>
<td><strong>7</strong></td> 
<td>1201</td> 
<td>1239</td> 
<td>1257</td> 
<td>&nbsp;</td> 
<td>&nbsp;</td> 
<td>&nbsp;</td> 
<td>1237</td> 
<td>1255</td> 
<td>&nbsp;</td> 
<td>&nbsp;</td> 
<td>1264</td> 
</tr>
<tr>
<td><strong>8</strong></td> 
<td>1211</td> 
<td>1249</td> 
<td>1271</td> 
<td>&nbsp;</td> 
<td>&nbsp;</td> 
<td>&nbsp;</td> 
<td>1247</td> 
<td>1269</td> 
<td>&nbsp;</td> 
<td>&nbsp;</td> 
<td>1300</td> 
</tr>
<tr>
<td><strong>9</strong></td> 
<td>1224</td> 
<td>1260</td> 
<td>1280</td> 
<td>&nbsp;</td> 
<td>&nbsp;</td> 
<td>&nbsp;</td> 
<td>1257</td> 
<td>1278</td> 
<td>&nbsp;</td> 
<td>&nbsp;</td> 
<td>1317</td> 
</tr>
<tr>
<td><strong>10</strong></td> 
<td>1251</td> 
<td>1285</td> 
<td>1305</td> 
<td>&nbsp;</td> 
<td>&nbsp;</td> 
<td>&nbsp;</td> 
<td>1282</td> 
<td>1303</td> 
<td>&nbsp;</td> 
<td>&nbsp;</td> 
<td>1330</td> 
</tr>
<tr>
<td><strong>11</strong></td> 
<td>1272</td> 
<td>1294</td> 
<td>1315</td> 
<td>&nbsp;</td> 
<td>&nbsp;</td> 
<td>&nbsp;</td> 
<td>1293</td> 
<td>1312</td> 
<td>&nbsp;</td> 
<td>&nbsp;</td> 
<td>1336</td> 
</tr>
<tr>
<td><strong>12</strong></td> 
<td>1285</td> 
<td>1306</td> 
<td>1326</td> 
<td>&nbsp;</td> 
<td>&nbsp;</td> 
<td>&nbsp;</td> 
<td>1304</td> 
<td>1324</td> 
<td>&nbsp;</td> 
<td>&nbsp;</td> 
<td>1355</td> 
</tr>
<tr>
<td><strong>13</strong></td> 
<td>1310</td> 
<td>1331</td> 
<td>1348</td> 
<td>&nbsp;</td> 
<td>&nbsp;</td> 
<td>&nbsp;</td> 
<td>1321</td> 
<td>1346</td> 
<td>&nbsp;</td> 
<td>&nbsp;</td> 
<td>N/A</td> 
</tr>
<tr>
<td><strong>14</strong></td> 
<td>1351</td> 
<td>1365</td> 
<td>1384</td> 
<td>&nbsp;</td> 
<td>&nbsp;</td> 
<td>&nbsp;</td> 
<td>1388</td> 
<td>1366</td> 
<td>&nbsp;</td> 
<td>&nbsp;</td> 
<td>N/A</td> 
</tr>
</tbody>
</table>
<h2>Orton Pyrometric Cones Fahrenheit (°F)</h2>
<table>
<thead>
<tr>
<th></th>
<th>Self Supporting Cones</th>
<th>Large Cones</th>
<th>Small Cones</th>
</tr>
<tr>
<th></th>
<th><small>Regular</small></th>
<th><small>Iron Free</small></th>
<th><small>Regular</small></th>
<th><small>Iron Free</small></th>
<th><small>Regular</small></th>
</tr>
<tr>
<th></th>
<th><small><em>Heating Rate  ̊F/hour (last 200 ̊F of firing)</em></small></th>
<th></th>
</tr>
<tr>
<th><small>Cone</small></th>
<th><small>27</small></th>
<th><small>108</small></th>
<th><small>270</small></th>
<th><small>27</small></th>
<th><small>108</small></th>
<th><small>270</small></th>
<th><small>108</small></th>
<th><small>270</small></th>
<th><small>108</small></th>
<th><small>270</small></th>
<th><small>540</small></th>
</tr>
</thead>
<tbody>
<tr>
<td><strong>022</strong></td> 
<td></td> 
<td>1087</td> 
<td>1094</td> 
<td>&nbsp;</td> 
<td>&nbsp;</td> 
<td>&nbsp;</td> 
<td>N/A</td> 
<td>N/A</td> 
<td>&nbsp;</td> 
<td>&nbsp;</td> 
<td>1166</td> 
</tr>
<tr>
<td><strong>021</strong></td> 
<td></td> 
<td>1112</td> 
<td>1143</td> 
<td>&nbsp;</td> 
<td>&nbsp;</td> 
<td>&nbsp;</td> 
<td>N/A</td> 
<td>N/A</td> 
<td>&nbsp;</td> 
<td>&nbsp;</td> 
<td>1189</td> 
</tr>
<tr>
<td><strong>020</strong></td> 
<td></td> 
<td>1159</td> 
<td>1180</td> 
<td>&nbsp;</td> 
<td>&nbsp;</td> 
<td>&nbsp;</td> 
<td>N/A</td> 
<td>N/A</td> 
<td>&nbsp;</td> 
<td>&nbsp;</td> 
<td>1231</td> 
</tr>
<tr>
<td><strong>019</strong></td> 
<td>1213</td> 
<td>1252</td> 
<td>1283</td> 
<td>&nbsp;</td> 
<td>&nbsp;</td> 
<td>&nbsp;</td> 
<td>1249</td> 
<td>1279</td> 
<td>&nbsp;</td> 
<td>&nbsp;</td> 
<td>1333</td> 
</tr>
<tr>
<td><strong>018</strong></td> 
<td>1267</td> 
<td>1319</td> 
<td>1353</td> 
<td>&nbsp;</td> 
<td>&nbsp;</td> 
<td>&nbsp;</td> 
<td>1314</td> 
<td>1350</td> 
<td>&nbsp;</td> 
<td>&nbsp;</td> 
<td>1386</td> 
</tr>
<tr>
<td><strong>017</strong></td> 
<td>1301</td> 
<td>1360</td> 
<td>1405</td> 
<td>&nbsp;</td> 
<td>&nbsp;</td> 
<td>&nbsp;</td> 
<td>1357</td> 
<td>1402</td> 
<td>&nbsp;</td> 
<td>&nbsp;</td> 
<td>1443</td> 
</tr>
<tr>
<td><strong>016</strong></td> 
<td>1368</td> 
<td>1422</td> 
<td>1465</td> 
<td>&nbsp;</td> 
<td>&nbsp;</td> 
<td>&nbsp;</td> 
<td>1416</td> 
<td>1461</td> 
<td>&nbsp;</td> 
<td>&nbsp;</td> 
<td>1517</td> 
</tr>
<tr>
<td><strong>015</strong></td> 
<td>1382</td> 
<td>1456</td> 
<td>1504</td> 
<td>&nbsp;</td> 
<td>&nbsp;</td> 
<td>&nbsp;</td> 
<td>1450</td> 
<td>1501</td> 
<td>&nbsp;</td> 
<td>&nbsp;</td> 
<td>1549</td> 
</tr>
<tr>
<td><strong>014</strong></td> 
<td>1395</td> 
<td>1485</td> 
<td>1540</td> 
<td>&nbsp;</td> 
<td>&nbsp;</td> 
<td>&nbsp;</td> 
<td>1485</td> 
<td>1537</td> 
<td>&nbsp;</td> 
<td>&nbsp;</td> 
<td>1598</td> 
</tr>
<tr>
<td><strong>013</strong></td> 
<td>1485</td> 
<td>1539</td> 
<td>1582</td> 
<td>&nbsp;</td> 
<td>&nbsp;</td> 
<td>&nbsp;</td> 
<td>1539</td> 
<td>1578</td> 
<td>&nbsp;</td> 
<td>&nbsp;</td> 
<td>1616</td> 
</tr>
<tr>
<td><strong>012</strong></td> 
<td>1549</td> 
<td>1582</td> 
<td>1620</td> 
<td>&nbsp;</td> 
<td>&nbsp;</td> 
<td>&nbsp;</td> 
<td>1576</td> 
<td>1616</td> 
<td>&nbsp;</td> 
<td>&nbsp;</td> 
<td>1652</td> 
</tr>
<tr>
<td><strong>011</strong></td> 
<td>1575</td> 
<td>1607</td> 
<td>1641</td> 
<td>&nbsp;</td> 
<td>&nbsp;</td> 
<td>&nbsp;</td> 
<td>1603</td> 
<td>1638</td> 
<td>&nbsp;</td> 
<td>&nbsp;</td> 
<td>1679</td> 
</tr>
<tr>
<td><strong>010</strong></td> 
<td>1636</td> 
<td>1657</td> 
<td>1679</td> 
<td>1600</td> 
<td>1627</td> 
<td>1639</td> 
<td>1648</td> 
<td>1675</td> 
<td>1623</td> 
<td>1636</td> 
<td>1686</td> 
</tr>
<tr>
<td><strong>09</strong></td> 
<td>1665</td> 
<td>1688</td> 
<td>1706</td> 
<td>1650</td> 
<td>1686</td> 
<td>1702</td> 
<td>1683</td> 
<td>1702</td> 
<td>1683</td> 
<td>1699</td> 
<td>1751</td> 
</tr>
<tr>
<td><strong>08</strong></td> 
<td>1692</td> 
<td>1728</td> 
<td>1753</td> 
<td>1695</td> 
<td>1735</td> 
<td>1755</td> 
<td>1728</td> 
<td>1749</td> 
<td>1733</td> 
<td>1751</td> 
<td>1801</td> 
</tr>
<tr>
<td><strong>07</strong></td> 
<td>1764</td> 
<td>1789</td> 
<td>1809</td> 
<td>1747</td> 
<td>1780</td> 
<td>1800</td> 
<td>1783</td> 
<td>1805</td> 
<td>1778</td> 
<td>1796</td> 
<td>1846</td> 
</tr>
<tr>
<td><strong>06</strong></td> 
<td>1798</td> 
<td>1828</td> 
<td>1855</td> 
<td>1776</td> 
<td>1816</td> 
<td>1828</td> 
<td>1823</td> 
<td>1852</td> 
<td>1816</td> 
<td>1825</td> 
<td>1873</td> 
</tr>
<tr>
<td><strong>05 1/2</strong></td> 
<td>1839</td> 
<td>1859</td> 
<td>1877</td> 
<td>1814</td> 
<td>1854</td> 
<td>1870</td> 
<td>1854</td> 
<td>1873</td> 
<td>1852</td> 
<td>1868</td> 
<td>1909</td> 
</tr>
<tr>
<td><strong>05</strong></td> 
<td>1870</td> 
<td>1888</td> 
<td>1911</td> 
<td>1855</td> 
<td>1899</td> 
<td>1915</td> 
<td>1886</td> 
<td>1915</td> 
<td>1890</td> 
<td>1911</td> 
<td>1944</td> 
</tr>
<tr>
<td><strong>04</strong></td> 
<td>1915</td> 
<td>1945</td> 
<td>1971</td> 
<td>1909</td> 
<td>1942</td> 
<td>1956</td> 
<td>1940</td> 
<td>1958</td> 
<td>1940</td> 
<td>1953</td> 
<td>2008</td> 
</tr>
<tr>
<td><strong>03</strong></td> 
<td>1960</td> 
<td>1987</td> 
<td>2019</td> 
<td>1951</td> 
<td>1990</td> 
<td>1999</td> 
<td>1987</td> 
<td>2014</td> 
<td>1989</td> 
<td>1996</td> 
<td>2068</td> 
</tr>
<tr>
<td><strong>02</strong></td> 
<td>1972</td> 
<td>2016</td> 
<td>2052</td> 
<td>1983</td> 
<td>2021</td> 
<td>2039</td> 
<td>2014</td> 
<td>2048</td> 
<td>2016</td> 
<td>2035</td> 
<td>2098</td> 
</tr>
<tr>
<td><strong>01</strong></td> 
<td>1999</td> 
<td>2046</td> 
<td>2080</td> 
<td>2014</td> 
<td>2053</td> 
<td>2073</td> 
<td>2043</td> 
<td>2079</td> 
<td>2052</td> 
<td>2070</td> 
<td>2152</td> 
</tr>
<tr>
<td><strong>1</strong></td> 
<td>2028</td> 
<td>2079</td> 
<td>2109</td> 
<td>2046</td> 
<td>2082</td> 
<td>2098</td> 
<td>2077</td> 
<td>2109</td> 
<td>2079</td> 
<td>2095</td> 
<td>2163</td> 
</tr>
<tr>
<td><strong>2</strong></td> 
<td>2034</td> 
<td>2088</td> 
<td>2127</td> 
<td>&nbsp;</td> 
<td>&nbsp;</td> 
<td>&nbsp;</td> 
<td>2088</td> 
<td>2124</td> 
<td>&nbsp;</td> 
<td>&nbsp;</td> 
<td>2174</td> 
</tr>
<tr>
<td><strong>3</strong></td> 
<td>2039</td> 
<td>2106</td> 
<td>2138</td> 
<td>2066</td> 
<td>2109</td> 
<td>2124</td> 
<td>2106</td> 
<td>2134</td> 
<td>2104</td> 
<td>2120</td> 
<td>2185</td> 
</tr>
<tr>
<td><strong>4</strong></td> 
<td>2086</td> 
<td>2124</td> 
<td>2161</td> 
<td>&nbsp;</td> 
<td>&nbsp;</td> 
<td>&nbsp;</td> 
<td>2120</td> 
<td>2158</td> 
<td>&nbsp;</td> 
<td>&nbsp;</td> 
<td>2208</td> 
</tr>
<tr>
<td><strong>5</strong></td> 
<td>2118</td> 
<td>2167</td> 
<td>2205</td> 
<td>&nbsp;</td> 
<td>&nbsp;</td> 
<td>&nbsp;</td> 
<td>2163</td> 
<td>2201</td> 
<td>&nbsp;</td> 
<td>&nbsp;</td> 
<td>2230</td> 
</tr>
<tr>
<td><strong>5 1/2</strong></td> 
<td>2133</td> 
<td>2197</td> 
<td>2237</td> 
<td>&nbsp;</td> 
<td>&nbsp;</td> 
<td>&nbsp;</td> 
<td>2194</td> 
<td>2233</td> 
<td>&nbsp;</td> 
<td>&nbsp;</td> 
<td>N/A</td> 
</tr>
<tr>
<td><strong>6</strong></td> 
<td>2165</td> 
<td>2232</td> 
<td>2269</td> 
<td>&nbsp;</td> 
<td>&nbsp;</td> 
<td>&nbsp;</td> 
<td>2228</td> 
<td>2266</td> 
<td>&nbsp;</td> 
<td>&nbsp;</td> 
<td>2291</td> 
</tr>
<tr>
<td><strong>7</strong></td> 
<td>2194</td> 
<td>2262</td> 
<td>2295</td> 
<td>&nbsp;</td> 
<td>&nbsp;</td> 
<td>&nbsp;</td> 
<td>2259</td> 
<td>2291</td> 
<td>&nbsp;</td> 
<td>&nbsp;</td> 
<td>2307</td> 
</tr>
<tr>
<td><strong>8</strong></td> 
<td>2212</td> 
<td>2280</td> 
<td>2320</td> 
<td>&nbsp;</td> 
<td>&nbsp;</td> 
<td>&nbsp;</td> 
<td>2277</td> 
<td>2316</td> 
<td>&nbsp;</td> 
<td>&nbsp;</td> 
<td>2372</td> 
</tr>
<tr>
<td><strong>9</strong></td> 
<td>2235</td> 
<td>2300</td> 
<td>2336</td> 
<td>&nbsp;</td> 
<td>&nbsp;</td> 
<td>&nbsp;</td> 
<td>2295</td> 
<td>2332</td> 
<td>&nbsp;</td> 
<td>&nbsp;</td> 
<td>2403</td> 
</tr>
<tr>
<td><strong>10</strong></td> 
<td>2284</td> 
<td>2345</td> 
<td>2381</td> 
<td>&nbsp;</td> 
<td>&nbsp;</td> 
<td>&nbsp;</td> 
<td>2340</td> 
<td>2377</td> 
<td>&nbsp;</td> 
<td>&nbsp;</td> 
<td>2426</td> 
</tr>
<tr>
<td><strong>11</strong></td> 
<td>2322</td> 
<td>2361</td> 
<td>2399</td> 
<td>&nbsp;</td> 
<td>&nbsp;</td> 
<td>&nbsp;</td> 
<td>2359</td> 
<td>2394</td> 
<td>&nbsp;</td> 
<td>&nbsp;</td> 
<td>2437</td> 
</tr>
<tr>
<td><strong>12</strong></td> 
<td>2345</td> 
<td>2383</td> 
<td>2419</td> 
<td>&nbsp;</td> 
<td>&nbsp;</td> 
<td>&nbsp;</td> 
<td>2379</td> 
<td>2415</td> 
<td>&nbsp;</td> 
<td>&nbsp;</td> 
<td>2471</td> 
</tr>
<tr>
<td><strong>13</strong></td> 
<td>2389</td> 
<td>2428</td> 
<td>2458</td> 
<td>&nbsp;</td> 
<td>&nbsp;</td> 
<td>&nbsp;</td> 
<td>2410</td> 
<td>2455</td> 
<td>&nbsp;</td> 
<td>&nbsp;</td> 
<td>N/A</td> 
</tr>
<tr>
<td><strong>14</strong></td> 
<td>2464</td> 
<td>2489</td> 
<td>2523</td> 
<td>&nbsp;</td> 
<td>&nbsp;</td> 
<td>&nbsp;</td> 
<td>2530</td> 
<td>2491</td> 
<td>&nbsp;</td> 
<td>&nbsp;</td> 
<td>N/A</td> 
</tr>
</tbody>
</table>
          <p><a href="https://wiki.glazy.org/t/measuring-heatwork-temperature-with-orton-cones/509/1">Read full topic</a></p>
        ]]></description>
        <link>https://wiki.glazy.org/t/measuring-heatwork-temperature-with-orton-cones/509/1</link>
        <pubDate>Sat, 17 Mar 2018 20:08:43 +0000</pubDate>
        <guid isPermaLink="false">wiki.glazy.org-post-509-1</guid>
        <source url="https://wiki.glazy.org/t/measuring-heatwork-temperature-with-orton-cones/509.rss">Measuring Heatwork &amp; Temperature with Orton Cones</source>
      </item>
  </channel>
</rss>
