Repository: derekphilipau/wiki.glazy.org

File: t/new-to-mixing-glazes-start-here/209.rss
<?xml version="1.0" encoding="UTF-8" ?>
<rss version="2.0" xmlns:atom="http://www.w3.org/2005/Atom" xmlns:dc="http://purl.org/dc/elements/1.1/">
  <channel>
    <title>New to mixing glazes? Start here</title>
    <link>https://wiki.glazy.org/t/new-to-mixing-glazes-start-here/209</link>
    <description>Getting started with mixing your own glazes can be daunting.  There&#39;s a lot to consider and the wealth of materials, methods and recipes can be overwhelming.  Fortunately, many have walked the same path and can guide you through your first batch of tests.  We&#39;re going to help make a satin/matte glaze and a glossy glaze in a variety of colours with the minimum amount of work.  Once you&#39;ve fired them, you will be able to see how they look on your clay body, put there with your hand in your kiln - which could be very different from other people&#39;s test tiles.  

We&#39;re going to end up with 42 test tiles!  But don&#39;t panic, it won&#39;t take as long as you think :slight_smile: 

## Basic ingredients

The first surprise of glaze mixing is that it doesn&#39;t take much to switch from matte to glossy using the same five or six materials in different proportions.  So we&#39;re going to pick a couple of very different looking glazes with almost the same materials, so that we can minimise the things we have to buy and manage when first starting out.  You can make a huge variety of glazes with just six things, one from each line:

* **Silica** - usually from quartz or flint.  They can be interchanged freely
* **Clay** - usually Kaolin.  Kaolins vary slightly, and are often listed as EPK (a specific type of Kaolin), but can usually be swapped without trouble.   I use Cornish China Clay.  Ball clay has a different chemistry.  In addition to silica, clays contain alumina.
* **Feldspar** - Potash, Soda or Nepheline Syenite.  Feldspars contain similar materials to clay, but with the addition of potassium and soda.  Different feldspars have these materials in different proportions.  If a recipe has a specific feldspar (for example, Custer Feldspar) then it can be substituted for another in the same class, in this case a different  [Potash Feldspar](https://digitalfire.com/4sight/material/potash_feldspar_1135.html).
* **Calcium** - Whiting or Wollastonite.  Wollastonite contains both calcium and silica.
* **Magnesium** - Talc or Dolomite.  In addition to magnesium, talc contains silica as well. Dolomite contains calcium.
* **Boron** - a Frit (for example ferro frit 3134) or Gerstley/Gillespie borate.  Gillespie Borate is a man made version of Gerstley Borate, which is no longer available.  The two GBs are equivalent.

Other common ingredients include zinc oxide, strontium carbonate and lithium carbonate.  

We&#39;re going to add some colourants to a couple of glazes and mix them together to produce a large range of colours and effects, which will teach you about how these colourants work and what kinds of effects you can get with them.  We&#39;ll need a total of 11 different materials; 6 for making the glazes and 5 for adding colour and effects.

## Picking a base glaze &#39;starter pack&#39;
Glazes without colourants are called _base glazes_.  Sometimes they&#39;re designed that way, but any glaze can be used as a base by simply removing the colourants.

The first step is to pick a pair of base glazes that are made with similar materials.  The following examples are for Cone 6, but the technique will work equally well at any temperature.  They are typical and reliable cone 6 glazes.  Feel free to pick two other glazes with any materials you like. Which you pick will depend on how other people&#39;s tests look, what materials you can buy, how much you like the name and blind luck.  That&#39;s how glazing works.  Methodical luck.

### Starter pack 1
Glossy: [Hansen 20x5](https://glazy.org/recipes/2360) or [Glossy base 1](https://glazy.org/recipes/6878)
Satin Matte: [3m-4](https://glazy.org/recipes/9136) or [White Satin Matt](https://glazy.org/recipes/7042)
For these two glazes all we need is the following:
* Custer/Potash Feldspar		
* Frit 3134	
* Wollastonite
* EPK/Kaolin		
* Silica
* Talc

### Starter pack 2
Glossy: [Oddessy](https://glazy.org/recipes/6513) - ignore the chrome!
Matte: [Selsor white matte](https://glazy.org/recipes/2419)
* Nepheline Syenite
* EPK/Kaolin		
* Dolomite	
* Silica
* Gerstley Borate
* Whiting	

### Starter pack 3
This pack contains no magnesium.  Instead it creates a matte glaze with zinc.
Glossy: [VC transparent 3](https://glazy.org/recipes/1577)
Matte: [LA Matte](https://glazy.org/recipes/2742)
Which requires the following:
* Custer/Potash Feldspar
* Silica	
* Whiting
* Gerstley/Gillespie Borate
* EPK/Kaolin
* Zinc Oxide	

### Starter pack 4
This pair only requires 5 materials, because the matte is a type know as a calcium matte it does not require magnesium (talc or dolomite).  You will need to be able to &#39;slow cool&#39; your kiln to use this starter pack.
Glossy: [Zam celadon](https://glazy.org/recipes/4296)
Matte: [G1214Z Satin](https://digitalfire.com/4sight/recipes/cone_6_silky_matte_3.html)
* Nepheline Syenite	
* Frit 3124		
* Silica
* Wollastonite
* EPK

### Starter pack 5
This pack has no boron and uses whatever feldspar you&#39;ve got, it&#39;s for those that have limited access to materials - they can&#39;t get frit or gerstley/gillespie borate or specific feldspar.  Instead it uses zinc to melt the glazes. 
Glossy: [Olga](https://glazy.org/recipes/17083)
Semi-matte: [Frozen water](https://glazy.org/recipes/11229)
* Any Feldspar - just use what you&#39;ve got.
* Silica
* Zinc Oxide
* Whiting
* Kaolin

----------
## How much should I buy?
[Sue McLeod has a great intro to glazes](https://suemcleodceramics.com/what-you-need-to-mix-ceramic-glazes/).  Check out her $100 list.  Buy the materials you need, or buy them all and make more than one starter pack!  Don&#39;t forget you&#39;ll also need 100g cobalt, 500g zironium and 500g rutile.

## Mixing some tests

In order to test a variety of colours and effects, we are going to mix up a batch of each of the base glazes, divide it into equal pots and add a colourant to each pot except one, which will be clear.  I suggest 5 different colourants to start, which requires 600g of each glaze.  However, feel free to add more!  To mix a glaze, weigh out the ingredients and add water until you have a creamy consistency.  Mix well, put it through a sieve then divide into however many cups you have.  This can be done by sight or more accurately, up to you. I recommend clear plastic cups. See [this](https://wiki.glazy.org/t/mixing-glaze-tests/49) wiki entry for more on mixing glaze tests.  John Post has [a great video on mixing glazes](https://www.youtube.com/watch?v=T3PJ_OOXb8g).  Note you can get a digital jewellery scale on amazon or ebay for less than 10 quid/dollars, which are great and you don&#39;t need an electric mixer if you&#39;ve got arms that work.

Below are some colourants.  Each has a suggested amount.  As each pot should have 100g of glaze in it, the percentage is super easy to work out.  1% = 1g of colourant.   Sprinkle the colourant on top and mix really, really well.  You can put it through a sieve but it will take a while as you&#39;ve got so many.  For now, just mix really, really well and get all the lumps out.  You may need to add a drop more water to the version with tin, as tin makes things go really thick!

* 6% Tin oxide (Whites)  - or use 10% zirconium, which is cheaper but not usually as nice.
* 3% Copper carbonate or 2% copper oxide (Greens, turquoises)  
* 1% Cobalt carbonate or 0.6% Cobalt oxide (Blues)
* 4% Red iron oxide (Browns, Yellow ochres, rusty reds)
* 8% Rutile (Bone, beige.  Does amazing things with other colours)
* Optional - 8% Stains (all the colours of the rainbow, but expensive), 
* Optional - 1% Chrome (note that chrome is normally used for green, but goes a horrible brown if used in the same glaze as zinc.  Combined in the right proportions with tin and calcium, it goes red!).

Notes: 
* Oxide is stronger than carbonate.  If you take this into account you can swap between them pretty freely.
* Different glazes will react with colourants in different ways, for example turning copper green or turquoise.  This can sort of be guessed at, but the only way to know for certain is to test.
----------

So you now have some pots of glaze.  What&#39;s next?  For each glaze, including the version with no colourants, glaze one test tile.  Use a brush and put a coat over the whole tile.  Once dry, put another coat on the top half of the tile.  Now the fun begins.  You now want to blend together a spoon of one glaze with a spoon of another, mix it up and glaze a test tile with that.  Repeat for all combinations!  You will end up with 21 different glazes for each base.  Again, a pile of disposable clear cups is recommended for this.  

* Clear
* 6% Tin
* 3% Copper carbonate
* 1% Cobalt carbonate
* 4% Iron
* 8% Rutile
* Clear + tin (3% tin)
* Clear + copper (1.5%)
* Clear + cobalt (0.5%)
* Clear + iron (2%)
* Clear + rutile (4%)
* 3% Tin + 1.5% copper
* 3% Tin + 0.5% cobalt
* 3% Tin + 2% iron
* 3% Tin + 4% rutile
* 1.5% Copper + 0.5% Cobalt
* 1.5% Copper + 2% iron
* 1.5% Copper + 4% rutile
* 0.5% Cobalt + 2% iron
* 0.5% Cobalt + 4% rutile
* 2% Iron + 4% Rutile

Fire to cone 6 and see what happens.  You&#39;ll end up with [something like this](https://blogceramique.com/2015/10/16/5050-de-coloration-de-france/) or [something like this](https://glazy.org/recipes/16950).  Check out the rest of the blog too, it&#39;s great. Good luck!</description>
    
    <lastBuildDate>Wed, 03 May 2017 18:19:01 +0000</lastBuildDate>
    <category>Glaze Testing</category>
    <atom:link href="https://wiki.glazy.org/t/new-to-mixing-glazes-start-here/209.rss" rel="self" type="application/rss+xml" />
      <item>
        <title>New to mixing glazes? Start here</title>
        <dc:creator><![CDATA[RobinMacKay]]></dc:creator>
        <description><![CDATA[
            <p>One of the things that helped me with testing was making 2 tiles for each glaze and doing a slow cool for one set and a crash cool for the other.  Huge differences in glaze response can be found.  Wonderful compilation of information Tom!</p>
          <p><a href="https://wiki.glazy.org/t/new-to-mixing-glazes-start-here/209/2">Read full topic</a></p>
        ]]></description>
        <link>https://wiki.glazy.org/t/new-to-mixing-glazes-start-here/209/2</link>
        <pubDate>Wed, 03 May 2017 18:19:01 +0000</pubDate>
        <guid isPermaLink="false">wiki.glazy.org-post-209-2</guid>
        <source url="https://wiki.glazy.org/t/new-to-mixing-glazes-start-here/209.rss">New to mixing glazes? Start here</source>
      </item>
      <item>
        <title>New to mixing glazes? Start here</title>
        <dc:creator><![CDATA[tomdemeranville]]></dc:creator>
        <description><![CDATA[
            <p>Getting started with mixing your own glazes can be daunting.  There’s a lot to consider and the wealth of materials, methods and recipes can be overwhelming.  Fortunately, many have walked the same path and can guide you through your first batch of tests.  We’re going to help make a satin/matte glaze and a glossy glaze in a variety of colours with the minimum amount of work.  Once you’ve fired them, you will be able to see how they look on your clay body, put there with your hand in your kiln - which could be very different from other people’s test tiles.</p>
<p>We’re going to end up with 42 test tiles!  But don’t panic, it won’t take as long as you think <img src="https://wiki.glazy.org/images/emoji/twitter/slight_smile.png?v=5" title=":slight_smile:" class="emoji" alt=":slight_smile:"></p>
<h2>Basic ingredients</h2>
<p>The first surprise of glaze mixing is that it doesn’t take much to switch from matte to glossy using the same five or six materials in different proportions.  So we’re going to pick a couple of very different looking glazes with almost the same materials, so that we can minimise the things we have to buy and manage when first starting out.  You can make a huge variety of glazes with just six things, one from each line:</p>
<ul>
<li>
<strong>Silica</strong> - usually from quartz or flint.  They can be interchanged freely</li>
<li>
<strong>Clay</strong> - usually Kaolin.  Kaolins vary slightly, and are often listed as EPK (a specific type of Kaolin), but can usually be swapped without trouble.   I use Cornish China Clay.  Ball clay has a different chemistry.  In addition to silica, clays contain alumina.</li>
<li>
<strong>Feldspar</strong> - Potash, Soda or Nepheline Syenite.  Feldspars contain similar materials to clay, but with the addition of potassium and soda.  Different feldspars have these materials in different proportions.  If a recipe has a specific feldspar (for example, Custer Feldspar) then it can be substituted for another in the same class, in this case a different  <a href="https://digitalfire.com/4sight/material/potash_feldspar_1135.html">Potash Feldspar</a>.</li>
<li>
<strong>Calcium</strong> - Whiting or Wollastonite.  Wollastonite contains both calcium and silica.</li>
<li>
<strong>Magnesium</strong> - Talc or Dolomite.  In addition to magnesium, talc contains silica as well. Dolomite contains calcium.</li>
<li>
<strong>Boron</strong> - a Frit (for example ferro frit 3134) or Gerstley/Gillespie borate.  Gillespie Borate is a man made version of Gerstley Borate, which is no longer available.  The two GBs are equivalent.</li>
</ul>
<p>Other common ingredients include zinc oxide, strontium carbonate and lithium carbonate.</p>
<p>We’re going to add some colourants to a couple of glazes and mix them together to produce a large range of colours and effects, which will teach you about how these colourants work and what kinds of effects you can get with them.  We’ll need a total of 11 different materials; 6 for making the glazes and 5 for adding colour and effects.</p>
<h2>Picking a base glaze ‘starter pack’</h2>
<p>Glazes without colourants are called <em>base glazes</em>.  Sometimes they’re designed that way, but any glaze can be used as a base by simply removing the colourants.</p>
<p>The first step is to pick a pair of base glazes that are made with similar materials.  The following examples are for Cone 6, but the technique will work equally well at any temperature.  They are typical and reliable cone 6 glazes.  Feel free to pick two other glazes with any materials you like. Which you pick will depend on how other people’s tests look, what materials you can buy, how much you like the name and blind luck.  That’s how glazing works.  Methodical luck.</p>
<h3>Starter pack 1</h3>
<p>Glossy: <a href="https://glazy.org/recipes/2360">Hansen 20x5</a> or <a href="https://glazy.org/recipes/6878">Glossy base 1</a><br>
Satin Matte: <a href="https://glazy.org/recipes/9136">3m-4</a> or <a href="https://glazy.org/recipes/7042">White Satin Matt</a><br>
For these two glazes all we need is the following:</p>
<ul>
<li>Custer/Potash Feldspar</li>
<li>Frit 3134</li>
<li>Wollastonite</li>
<li>EPK/Kaolin</li>
<li>Silica</li>
<li>Talc</li>
</ul>
<h3>Starter pack 2</h3>
<p>Glossy: <a href="https://glazy.org/recipes/6513">Oddessy</a> - ignore the chrome!<br>
Matte: <a href="https://glazy.org/recipes/2419">Selsor white matte</a></p>
<ul>
<li>Nepheline Syenite</li>
<li>EPK/Kaolin</li>
<li>Dolomite</li>
<li>Silica</li>
<li>Gerstley Borate</li>
<li>Whiting</li>
</ul>
<h3>Starter pack 3</h3>
<p>This pack contains no magnesium.  Instead it creates a matte glaze with zinc.<br>
Glossy: <a href="https://glazy.org/recipes/1577">VC transparent 3</a><br>
Matte: <a href="https://glazy.org/recipes/2742">LA Matte</a><br>
Which requires the following:</p>
<ul>
<li>Custer/Potash Feldspar</li>
<li>Silica</li>
<li>Whiting</li>
<li>Gerstley/Gillespie Borate</li>
<li>EPK/Kaolin</li>
<li>Zinc Oxide</li>
</ul>
<h3>Starter pack 4</h3>
<p>This pair only requires 5 materials, because the matte is a type know as a calcium matte it does not require magnesium (talc or dolomite).  You will need to be able to ‘slow cool’ your kiln to use this starter pack.<br>
Glossy: <a href="https://glazy.org/recipes/4296">Zam celadon</a><br>
Matte: <a href="https://digitalfire.com/4sight/recipes/cone_6_silky_matte_3.html">G1214Z Satin</a></p>
<ul>
<li>Nepheline Syenite</li>
<li>Frit 3124</li>
<li>Silica</li>
<li>Wollastonite</li>
<li>EPK</li>
</ul>
<h3>Starter pack 5</h3>
<p>This pack has no boron and uses whatever feldspar you’ve got, it’s for those that have limited access to materials - they can’t get frit or gerstley/gillespie borate or specific feldspar.  Instead it uses zinc to melt the glazes.<br>
Glossy: <a href="https://glazy.org/recipes/17083">Olga</a><br>
Semi-matte: <a href="https://glazy.org/recipes/11229">Frozen water</a></p>
<ul>
<li>Any Feldspar - just use what you’ve got.</li>
<li>Silica</li>
<li>Zinc Oxide</li>
<li>Whiting</li>
<li>Kaolin</li>
</ul>
<hr>
<h2>How much should I buy?</h2>
<p><a href="https://suemcleodceramics.com/what-you-need-to-mix-ceramic-glazes/">Sue McLeod has a great intro to glazes</a>.  Check out her $100 list.  Buy the materials you need, or buy them all and make more than one starter pack!  Don’t forget you’ll also need 100g cobalt, 500g zironium and 500g rutile.</p>
<h2>Mixing some tests</h2>
<p>In order to test a variety of colours and effects, we are going to mix up a batch of each of the base glazes, divide it into equal pots and add a colourant to each pot except one, which will be clear.  I suggest 5 different colourants to start, which requires 600g of each glaze.  However, feel free to add more!  To mix a glaze, weigh out the ingredients and add water until you have a creamy consistency.  Mix well, put it through a sieve then divide into however many cups you have.  This can be done by sight or more accurately, up to you. I recommend clear plastic cups. See <a href="https://wiki.glazy.org/t/mixing-glaze-tests/49">this</a> wiki entry for more on mixing glaze tests.  John Post has <a href="https://www.youtube.com/watch?v=T3PJ_OOXb8g">a great video on mixing glazes</a>.  Note you can get a digital jewellery scale on amazon or ebay for less than 10 quid/dollars, which are great and you don’t need an electric mixer if you’ve got arms that work.</p>
<p>Below are some colourants.  Each has a suggested amount.  As each pot should have 100g of glaze in it, the percentage is super easy to work out.  1% = 1g of colourant.   Sprinkle the colourant on top and mix really, really well.  You can put it through a sieve but it will take a while as you’ve got so many.  For now, just mix really, really well and get all the lumps out.  You may need to add a drop more water to the version with tin, as tin makes things go really thick!</p>
<ul>
<li>6% Tin oxide (Whites)  - or use 10% zirconium, which is cheaper but not usually as nice.</li>
<li>3% Copper carbonate or 2% copper oxide (Greens, turquoises)</li>
<li>1% Cobalt carbonate or 0.6% Cobalt oxide (Blues)</li>
<li>4% Red iron oxide (Browns, Yellow ochres, rusty reds)</li>
<li>8% Rutile (Bone, beige.  Does amazing things with other colours)</li>
<li>Optional - 8% Stains (all the colours of the rainbow, but expensive),</li>
<li>Optional - 1% Chrome (note that chrome is normally used for green, but goes a horrible brown if used in the same glaze as zinc.  Combined in the right proportions with tin and calcium, it goes red!).</li>
</ul>
<p>Notes:</p>
<ul>
<li>Oxide is stronger than carbonate.  If you take this into account you can swap between them pretty freely.</li>
<li>Different glazes will react with colourants in different ways, for example turning copper green or turquoise.  This can sort of be guessed at, but the only way to know for certain is to test.</li>
</ul>
<hr>
<p>So you now have some pots of glaze.  What’s next?  For each glaze, including the version with no colourants, glaze one test tile.  Use a brush and put a coat over the whole tile.  Once dry, put another coat on the top half of the tile.  Now the fun begins.  You now want to blend together a spoon of one glaze with a spoon of another, mix it up and glaze a test tile with that.  Repeat for all combinations!  You will end up with 21 different glazes for each base.  Again, a pile of disposable clear cups is recommended for this.</p>
<ul>
<li>Clear</li>
<li>6% Tin</li>
<li>3% Copper carbonate</li>
<li>1% Cobalt carbonate</li>
<li>4% Iron</li>
<li>8% Rutile</li>
<li>Clear + tin (3% tin)</li>
<li>Clear + copper (1.5%)</li>
<li>Clear + cobalt (0.5%)</li>
<li>Clear + iron (2%)</li>
<li>Clear + rutile (4%)</li>
<li>3% Tin + 1.5% copper</li>
<li>3% Tin + 0.5% cobalt</li>
<li>3% Tin + 2% iron</li>
<li>3% Tin + 4% rutile</li>
<li>1.5% Copper + 0.5% Cobalt</li>
<li>1.5% Copper + 2% iron</li>
<li>1.5% Copper + 4% rutile</li>
<li>0.5% Cobalt + 2% iron</li>
<li>0.5% Cobalt + 4% rutile</li>
<li>2% Iron + 4% Rutile</li>
</ul>
<p>Fire to cone 6 and see what happens.  You’ll end up with <a href="https://blogceramique.com/2015/10/16/5050-de-coloration-de-france/">something like this</a> or <a href="https://glazy.org/recipes/16950">something like this</a>.  Check out the rest of the blog too, it’s great. Good luck!</p>
          <p><a href="https://wiki.glazy.org/t/new-to-mixing-glazes-start-here/209/1">Read full topic</a></p>
        ]]></description>
        <link>https://wiki.glazy.org/t/new-to-mixing-glazes-start-here/209/1</link>
        <pubDate>Tue, 02 May 2017 12:44:24 +0000</pubDate>
        <guid isPermaLink="false">wiki.glazy.org-post-209-1</guid>
        <source url="https://wiki.glazy.org/t/new-to-mixing-glazes-start-here/209.rss">New to mixing glazes? Start here</source>
      </item>
  </channel>
</rss>
