Repository: derekphilipau/wiki.glazy.org

File: t/reconstruction-of-glazes-using-the-percentage-method/236.rss (part 1 of 2)
<?xml version="1.0" encoding="UTF-8" ?>
<rss version="2.0" xmlns:atom="http://www.w3.org/2005/Atom" xmlns:dc="http://purl.org/dc/elements/1.1/">
  <channel>
    <title>Reconstruction of Glazes using the Percentage Method</title>
    <link>https://wiki.glazy.org/t/reconstruction-of-glazes-using-the-percentage-method/236</link>
    <description>## Nigel Wood&#39;s Percentage Method

In _Chinese Glazes_, Chapter 13, p 249-262, Nigel Wood describes how to use the percentage method to reconstruct glaze analyses using modern materials.

## Example Analysis

To illustrate the percentage method, let&#39;s use a typical glaze analysis from _Chinese Glazes_:

Table 29 Hanghzou Guan wares and Longquan Guan wares compared, Glazes-Hangzhou, Guan 1.  Nigel Wood, _Chinese Glazes_, p. 82

**Hangzhou Guan Glaze 1**
&lt;table&gt;
&lt;thead&gt;
&lt;tr&gt;
&lt;th&gt;&lt;/th&gt;
&lt;th&gt;SiO&lt;sub&gt;2&lt;/sub&gt;&lt;/th&gt;
&lt;th&gt;Al&lt;sub&gt;2&lt;/sub&gt;O&lt;sub&gt;3&lt;/sub&gt;&lt;/th&gt;
&lt;th&gt;MgO&lt;/th&gt;
&lt;th&gt;CaO&lt;/th&gt;
&lt;th&gt;K&lt;sub&gt;2&lt;/sub&gt;O&lt;/th&gt;
&lt;th&gt;Na&lt;sub&gt;2&lt;/sub&gt;O&lt;/th&gt;
&lt;th&gt;KNaO&lt;/th&gt;
&lt;th&gt;P&lt;sub&gt;2&lt;/sub&gt;O&lt;sub&gt;5&lt;/sub&gt;&lt;/th&gt;
&lt;th&gt;Fe&lt;sub&gt;2&lt;/sub&gt;O&lt;sub&gt;3&lt;/sub&gt;&lt;/th&gt;
&lt;th&gt;TiO&lt;sub&gt;2&lt;/sub&gt;&lt;/th&gt;
&lt;/tr&gt;
&lt;/thead&gt;
&lt;tbody&gt;
&lt;tr&gt;
&lt;td&gt;Total&lt;/td&gt;
&lt;td&gt;65.40&lt;/td&gt;
&lt;td&gt;14.60&lt;/td&gt;
&lt;td&gt;0.70&lt;/td&gt;
&lt;td&gt;13.40&lt;/td&gt;
&lt;td&gt;4.00&lt;/td&gt;
&lt;td&gt;0.20&lt;/td&gt;
&lt;td&gt;4.20&lt;/td&gt;
&lt;td&gt;0.40&lt;/td&gt;
&lt;td&gt;0.70&lt;/td&gt;
&lt;td&gt;0.08&lt;/td&gt;
&lt;/tr&gt;
&lt;tr&gt;
&lt;td&gt;Adjusted Total (100%)&lt;/td&gt;
&lt;td&gt;65.74&lt;/td&gt;
&lt;td&gt;14.68&lt;/td&gt;
&lt;td&gt;0.70&lt;/td&gt;
&lt;td&gt;13.47&lt;/td&gt;
&lt;td&gt;4.02&lt;/td&gt;
&lt;td&gt;0.20&lt;/td&gt;
&lt;td&gt;4.22&lt;/td&gt;
&lt;td&gt;0.40&lt;/td&gt;
&lt;td&gt;0.70&lt;/td&gt;
&lt;td&gt;0.08&lt;/td&gt;
&lt;/tr&gt;
&lt;/tbody&gt;
&lt;/table&gt;

View this analysis on Glazy: https://glazy.org/recipes/3825

## Determining which materials to use

From the analysis we need materials that have the following oxides:  SiO2, Al2O3, MgO, CaO, K2O, Na2O, P2O5, Fe2O3, and TiO2.  Looking through the analyses for materials in our studio we find:

* Feldspars: K2O, Na2O, SiO2, and Al2O3.  Due to the prevalence of K2O in this analysis, we will use Potash Feldspar.
* Kaolin: SiO2 and Al2O3
* Dolomite: MgO and CaO
* Bone ash: P2O5 and CaO
* Silica: SiO2
* Whiting: CaO
* Red Iron Oxide: Fe2O3

When fulfilling oxides in the analysis, we will do so in order of material complexity.  For example, we will use Potash Feldspar to fulfill Na2O and K2O before using Silica to fulfill SiO2.  If we used Silica first to add all of the SiO2, adding any Potash Feldspar later would give us too much SiO2.

_Note: These materials are theoretical.  In practice it is better to use analyses for specific materials, e.g. Custer Feldspar instead of Potash Feldspar and EPK instead of Kaolin._

## 1. Add Potash Feldspar to fulfill K2O and Na2O (combined values as KNaO):

Here is our analysis for theoretical Potash Feldspar:

&lt;table&gt;
&lt;thead&gt;
&lt;tr&gt;
&lt;th&gt;Material&lt;/th&gt;
&lt;th&gt;SiO&lt;sub&gt;2&lt;/sub&gt;&lt;/th&gt;
&lt;th&gt;Al&lt;sub&gt;2&lt;/sub&gt;O&lt;sub&gt;3&lt;/sub&gt;&lt;/th&gt;
&lt;th&gt;CaO&lt;/th&gt;
&lt;th&gt;K&lt;sub&gt;2&lt;/sub&gt;O&lt;/th&gt;
&lt;th&gt;&lt;em&gt;KNaO&lt;/em&gt;&lt;/th&gt;
&lt;th&gt;LOI&lt;/th&gt;
&lt;th&gt;Total&lt;/th&gt;
&lt;/tr&gt;
&lt;/thead&gt;
&lt;tbody&gt;
&lt;tr&gt;
&lt;td&gt;Potash Feldspar&lt;/td&gt;
&lt;td&gt;64.76%&lt;/td&gt;
&lt;td&gt;18.32%&lt;/td&gt;
&lt;td&gt;&lt;/td&gt;
&lt;td&gt;16.92%&lt;/td&gt;
&lt;td&gt;16.92%&lt;/td&gt;
&lt;td&gt;&lt;/td&gt;
&lt;td&gt;&lt;i&gt;100&lt;/i&gt;&lt;/td&gt;
&lt;/tr&gt;
&lt;tbody&gt;
&lt;/table&gt;

We use Feldspar to fulfill the R2O oxides, K2O and Na2O.  The easiest way to do this is to combine K2O and Na2O into a single value, KNaO.  To calculate the amount of Potash Feldspar we need, divide the KNaO value (4.2) by Potash Feldspar&#39;s KNaO value (16.92) and then multiply by 100:

`4.20 / 16.92 * 100 = 24.8`

Now that we know we need 24.8% Potash Feldspar to fulfill KNaO, we can calculate the other oxides in Potash Feldspar:

SiO2: `64.76 * .248 = 16.06`
Al2O3:  `18.32 * .248 = 4.54`

The resulting calculation table looks like this:

&lt;table&gt;
&lt;thead&gt;
&lt;tr&gt;&lt;th&gt;&lt;/th&gt;&lt;th&gt;Amount&lt;/th&gt;&lt;th&gt;SiO&lt;sub&gt;2&lt;/sub&gt;&lt;/th&gt;&lt;th&gt;Al&lt;sub&gt;2&lt;/sub&gt;O&lt;sub&gt;3&lt;/sub&gt;&lt;/th&gt;&lt;th&gt;MgO&lt;/th&gt;&lt;th&gt;CaO&lt;/th&gt;&lt;th&gt;K&lt;sub&gt;2&lt;/sub&gt;O&lt;/th&gt;&lt;th&gt;Na&lt;sub&gt;2&lt;/sub&gt;O&lt;/th&gt;&lt;th&gt;&lt;i&gt;KNaO&lt;/i&gt;&lt;/th&gt;&lt;th&gt;P&lt;sub&gt;2&lt;/sub&gt;O&lt;sub&gt;5&lt;/sub&gt;&lt;/th&gt;&lt;th&gt;Fe&lt;sub&gt;2&lt;/sub&gt;O&lt;sub&gt;3&lt;/sub&gt;&lt;/th&gt;&lt;th&gt;TiO&lt;sub&gt;2&lt;/sub&gt;&lt;/th&gt;&lt;/tr&gt;
&lt;/thead&gt;
&lt;tbody&gt;
&lt;tr&gt;&lt;td&gt;Original Analysis&lt;/td&gt;
&lt;td&gt;&lt;/td&gt;
&lt;td&gt;65.40&lt;/td&gt;
&lt;td&gt;14.60&lt;/td&gt;
&lt;td&gt;0.70&lt;/td&gt;
&lt;td&gt;13.40&lt;/td&gt;
&lt;td&gt;&lt;b&gt;4.00&lt;/b&gt;&lt;/td&gt;
&lt;td&gt;&lt;b&gt;0.20&lt;/b&gt;&lt;/td&gt;
&lt;td&gt;&lt;b&gt;4.20&lt;/b&gt;&lt;/td&gt;
&lt;td&gt;0.40&lt;/td&gt;
&lt;td&gt;0.70&lt;/td&gt;
&lt;td&gt;0.08&lt;/td&gt;
&lt;/tr&gt;
&lt;tr&gt;&lt;td&gt;Potash Feldspar&lt;/td&gt;
&lt;td&gt;24.8&lt;/td&gt;
&lt;td&gt;16.06&lt;/td&gt;
&lt;td&gt;4.54&lt;/td&gt;
&lt;td&gt;&lt;/td&gt;
&lt;td&gt;&lt;/td&gt;
&lt;td&gt;&lt;b&gt;4.20&lt;/b&gt;&lt;/td&gt;
&lt;td&gt;&lt;/td&gt;
&lt;td&gt;&lt;b&gt;4.20&lt;/b&gt;&lt;/td&gt;
&lt;td&gt;&lt;/td&gt;
&lt;td&gt;&lt;/td&gt;
&lt;td&gt;&lt;/td&gt;
&lt;/tr&gt;
&lt;tr&gt;
&lt;td&gt;&lt;i&gt;&lt;small&gt;Remaining&lt;/small&gt;&lt;/i&gt;&lt;/td&gt;
&lt;td&gt;&lt;/td&gt;
&lt;td&gt;&lt;i&gt;&lt;small&gt;49.34&lt;/small&gt;&lt;/i&gt;&lt;/td&gt;
&lt;td&gt;&lt;i&gt;&lt;small&gt;10.06&lt;/small&gt;&lt;/i&gt;&lt;/td&gt;
&lt;td&gt;&lt;i&gt;&lt;small&gt;0.70&lt;/small&gt;&lt;/i&gt;&lt;/td&gt;
&lt;td&gt;&lt;i&gt;&lt;small&gt;13.4&lt;/small&gt;&lt;/i&gt;&lt;/td&gt;
&lt;td&gt;&lt;/td&gt;
&lt;td&gt;&lt;/td&gt;
&lt;td&gt;&lt;/td&gt;
&lt;td&gt;&lt;i&gt;&lt;small&gt;0.40&lt;/small&gt;&lt;/i&gt;&lt;/td&gt;
&lt;td&gt;&lt;i&gt;&lt;small&gt;0.70&lt;/small&gt;&lt;/i&gt;&lt;/td&gt;
&lt;td&gt;&lt;i&gt;&lt;small&gt;0.08&lt;/small&gt;&lt;/i&gt;&lt;/td&gt;
&lt;/tr&gt;
&lt;/tbody&gt;
&lt;/table&gt;

## 2. Add Kaolin to fulfill Al2O3 and some SiO2

Here is our analysis for theoretical Kaolin:

&lt;table&gt;
&lt;thead&gt;
&lt;tr&gt;
&lt;th&gt;Material&lt;/th&gt;
&lt;th&gt;SiO&lt;sub&gt;2&lt;/sub&gt;&lt;/th&gt;
&lt;th&gt;Al&lt;sub&gt;2&lt;/sub&gt;O&lt;sub&gt;3&lt;/sub&gt;&lt;/th&gt;
&lt;th&gt;CaO&lt;/th&gt;
&lt;th&gt;K&lt;sub&gt;2&lt;/sub&gt;O&lt;/th&gt;
&lt;th&gt;&lt;em&gt;KNaO&lt;/em&gt;&lt;/th&gt;
&lt;th&gt;LOI&lt;/th&gt;
&lt;th&gt;Total&lt;/th&gt;
&lt;/tr&gt;
&lt;/thead&gt;
&lt;tbody&gt;
&lt;tr&gt;
&lt;td&gt;Kaolin&lt;/td&gt;
&lt;td&gt;47.29%&lt;/td&gt;
&lt;td&gt;40.21%&lt;/td&gt;
&lt;td&gt;&lt;/td&gt;
&lt;td&gt;&lt;/td&gt;
&lt;td&gt;&lt;/td&gt;
&lt;td&gt;12.50&lt;/td&gt;
&lt;td&gt;&lt;i&gt;100&lt;/i&gt;&lt;/td&gt;
&lt;/tr&gt;
&lt;tbody&gt;
&lt;/table&gt;

We will use Kaolin to fulfill the remaining Al2O3 and some SiO2.  To calculate the amount of Kaolin we need, divide the Al2O3 value (10.05) by Kaolins&#39;s Al2O3 value (40.21) and then multiply by 100:

`10.05 / 40.21 * 100 = 25`

Now that we know we need 25% Kaolin to fulfill the remaining Al2O3, we can calculate the other oxides contributed by Kaolin:

SiO2: `47.29 * .25 = 11.82`

The resulting calculation table looks like this:


&lt;table&gt;
&lt;thead&gt;
&lt;tr&gt;&lt;th&gt;&lt;/th&gt;&lt;th&gt;Amount&lt;/th&gt;&lt;th&gt;SiO&lt;sub&gt;2&lt;/sub&gt;&lt;/th&gt;&lt;th&gt;Al&lt;sub&gt;2&lt;/sub&gt;O&lt;sub&gt;3&lt;/sub&gt;&lt;/th&gt;&lt;th&gt;MgO&lt;/th&gt;&lt;th&gt;CaO&lt;/th&gt;&lt;th&gt;K&lt;sub&gt;2&lt;/sub&gt;O&lt;/th&gt;&lt;th&gt;Na&lt;sub&gt;2&lt;/sub&gt;O&lt;/th&gt;&lt;th&gt;&lt;i&gt;KNaO&lt;/i&gt;&lt;/th&gt;&lt;th&gt;P&lt;sub&gt;2&lt;/sub&gt;O&lt;sub&gt;5&lt;/sub&gt;&lt;/th&gt;&lt;th&gt;Fe&lt;sub&gt;2&lt;/sub&gt;O&lt;sub&gt;3&lt;/sub&gt;&lt;/th&gt;&lt;th&gt;TiO&lt;sub&gt;2&lt;/sub&gt;&lt;/th&gt;&lt;/tr&gt;
&lt;/thead&gt;
&lt;tbody&gt;
&lt;tr&gt;&lt;td&gt;Original Analysis&lt;/td&gt;
&lt;td&gt;&lt;/td&gt;
&lt;td&gt;65.40&lt;/td&gt;
&lt;td&gt;14.60&lt;/td&gt;
&lt;td&gt;0.70&lt;/td&gt;
&lt;td&gt;13.40&lt;/td&gt;
&lt;td&gt;4.00&lt;/td&gt;
&lt;td&gt;0.20&lt;/td&gt;
&lt;td&gt;4.20&lt;/td&gt;
&lt;td&gt;0.40&lt;/td&gt;
&lt;td&gt;0.70&lt;/td&gt;
&lt;td&gt;0.08&lt;/td&gt;
&lt;/tr&gt;
&lt;tr&gt;&lt;td&gt;Potash Feldspar&lt;/td&gt;
&lt;td&gt;24.8&lt;/td&gt;
&lt;td&gt;16.06&lt;/td&gt;
&lt;td&gt;4.54&lt;/td&gt;
&lt;td&gt;&lt;/td&gt;
&lt;td&gt;&lt;/td&gt;
&lt;td&gt;4.20&lt;/td&gt;
&lt;td&gt;&lt;/td&gt;
&lt;td&gt;4.20&lt;/td&gt;
&lt;td&gt;&lt;/td&gt;
&lt;td&gt;&lt;/td&gt;
&lt;td&gt;&lt;/td&gt;
&lt;/tr&gt;
&lt;tr&gt;
&lt;td&gt;&lt;i&gt;&lt;small&gt;Remaining&lt;/small&gt;&lt;/i&gt;&lt;/td&gt;
&lt;td&gt;&lt;/td&gt;
&lt;td&gt;&lt;i&gt;&lt;small&gt;49.34&lt;/small&gt;&lt;/i&gt;&lt;/td&gt;
&lt;td&gt;&lt;i&gt;&lt;small&gt;&lt;b&gt;10.05&lt;/b&gt;&lt;/small&gt;&lt;/i&gt;&lt;/td&gt;
&lt;td&gt;&lt;i&gt;&lt;small&gt;0.70&lt;/small&gt;&lt;/i&gt;&lt;/td&gt;
&lt;td&gt;&lt;i&gt;&lt;small&gt;13.4&lt;/small&gt;&lt;/i&gt;&lt;/td&gt;
&lt;td&gt;&lt;/td&gt;
&lt;td&gt;&lt;/td&gt;
&lt;td&gt;&lt;/td&gt;
&lt;td&gt;&lt;i&gt;&lt;small&gt;0.40&lt;/small&gt;&lt;/i&gt;&lt;/td&gt;
&lt;td&gt;&lt;i&gt;&lt;small&gt;0.70&lt;/small&gt;&lt;/i&gt;&lt;/td&gt;
&lt;td&gt;&lt;i&gt;&lt;small&gt;0.08&lt;/small&gt;&lt;/i&gt;&lt;/td&gt;
&lt;/tr&gt;

&lt;tr&gt;&lt;td&gt;Kaolin&lt;/td&gt;
&lt;td&gt;25&lt;/td&gt;
&lt;td&gt;&lt;b&gt;11.82&lt;/b&gt;&lt;/td&gt;
&lt;td&gt;&lt;b&gt;10.05&lt;/b&gt;&lt;/td&gt;
&lt;td&gt;&lt;/td&gt;
&lt;td&gt;&lt;/td&gt;
&lt;td&gt;&lt;/td&gt;
&lt;td&gt;&lt;/td&gt;
&lt;td&gt;&lt;/td&gt;
&lt;td&gt;&lt;/td&gt;
&lt;td&gt;&lt;/td&gt;
&lt;td&gt;&lt;/td&gt;
&lt;/tr&gt;
&lt;tr&gt;
&lt;td&gt;&lt;i&gt;&lt;small&gt;Remaining&lt;/small&gt;&lt;/i&gt;&lt;/td&gt;
&lt;td&gt;&lt;/td&gt;
&lt;td&gt;&lt;i&gt;&lt;small&gt;37.52&lt;/small&gt;&lt;/i&gt;&lt;/td&gt;
&lt;td&gt;&lt;/td&gt;
&lt;td&gt;&lt;i&gt;&lt;small&gt;0.70&lt;/small&gt;&lt;/i&gt;&lt;/td&gt;
&lt;td&gt;&lt;i&gt;&lt;small&gt;13.4&lt;/small&gt;&lt;/i&gt;&lt;/td&gt;
&lt;td&gt;&lt;/td&gt;
&lt;td&gt;&lt;/td&gt;
&lt;td&gt;&lt;/td&gt;
&lt;td&gt;&lt;i&gt;&lt;small&gt;0.40&lt;/small&gt;&lt;/i&gt;&lt;/td&gt;
&lt;td&gt;&lt;i&gt;&lt;small&gt;0.70&lt;/small&gt;&lt;/i&gt;&lt;/td&gt;
&lt;td&gt;&lt;i&gt;&lt;small&gt;0.08&lt;/small&gt;&lt;/i&gt;&lt;/td&gt;
&lt;/tr&gt;

&lt;/tbody&gt;
&lt;/table&gt;

## 3. Add Dolomite to fulfill MgO and partially CaO

&lt;table&gt;
&lt;thead&gt;
&lt;tr&gt;&lt;th&gt;&lt;/th&gt;&lt;th&gt;Amount&lt;/th&gt;&lt;th&gt;SiO&lt;sub&gt;2&lt;/sub&gt;&lt;/th&gt;&lt;th&gt;Al&lt;sub&gt;2&lt;/sub&gt;O&lt;sub&gt;3&lt;/sub&gt;&lt;/th&gt;&lt;th&gt;MgO&lt;/th&gt;&lt;th&gt;CaO&lt;/th&gt;&lt;th&gt;K&lt;sub&gt;2&lt;/sub&gt;O&lt;/th&gt;&lt;th&gt;Na&lt;sub&gt;2&lt;/sub&gt;O&lt;/th&gt;&lt;th&gt;&lt;i&gt;KNaO&lt;/i&gt;&lt;/th&gt;&lt;th&gt;P&lt;sub&gt;2&lt;/sub&gt;O&lt;sub&gt;5&lt;/sub&gt;&lt;/th&gt;&lt;th&gt;Fe&lt;sub&gt;2&lt;/sub&gt;O&lt;sub&gt;3&lt;/sub&gt;&lt;/th&gt;&lt;th&gt;TiO&lt;sub&gt;2&lt;/sub&gt;&lt;/th&gt;&lt;/tr&gt;
&lt;/thead&gt;
&lt;tbody&gt;
&lt;tr&gt;&lt;td&gt;Original Analysis&lt;/td&gt;
&lt;td&gt;&lt;/td&gt;
&lt;td&gt;65.40&lt;/td&gt;
&lt;td&gt;14.60&lt;/td&gt;
&lt;td&gt;0.70&lt;/td&gt;
&lt;td&gt;13.40&lt;/td&gt;
&lt;td&gt;4.00&lt;/td&gt;
&lt;td&gt;0.20&lt;/td&gt;
&lt;td&gt;4.20&lt;/td&gt;
&lt;td&gt;0.40&lt;/td&gt;
&lt;td&gt;0.70&lt;/td&gt;
&lt;td&gt;0.08&lt;/td&gt;
&lt;/tr&gt;
&lt;tr&gt;&lt;td&gt;Potash Feldspar&lt;/td&gt;
&lt;td&gt;24.8&lt;/td&gt;
&lt;td&gt;16.06&lt;/td&gt;
&lt;td&gt;4.54&lt;/td&gt;
&lt;td&gt;&lt;/td&gt;
&lt;td&gt;&lt;/td&gt;
&lt;td&gt;4.20&lt;/td&gt;
&lt;td&gt;&lt;/td&gt;
&lt;td&gt;4.20&lt;/td&gt;
&lt;td&gt;&lt;/td&gt;
&lt;td&gt;&lt;/td&gt;
&lt;td&gt;&lt;/td&gt;
&lt;/tr&gt;
&lt;tr&gt;
&lt;td&gt;&lt;i&gt;&lt;small&gt;Remaining&lt;/small&gt;&lt;/i&gt;&lt;/td&gt;
&lt;td&gt;&lt;/td&gt;
&lt;td&gt;&lt;i&gt;&lt;small&gt;49.34&lt;/small&gt;&lt;/i&gt;&lt;/td&gt;
&lt;td&gt;&lt;i&gt;&lt;small&gt;10.05&lt;/small&gt;&lt;/i&gt;&lt;/td&gt;
&lt;td&gt;&lt;i&gt;&lt;small&gt;0.70&lt;/small&gt;&lt;/i&gt;&lt;/td&gt;
&lt;td&gt;&lt;i&gt;&lt;small&gt;13.4&lt;/small&gt;&lt;/i&gt;&lt;/td&gt;
&lt;td&gt;&lt;/td&gt;
&lt;td&gt;&lt;/td&gt;
&lt;td&gt;&lt;/td&gt;
&lt;td&gt;&lt;i&gt;&lt;small&gt;0.40&lt;/small&gt;&lt;/i&gt;&lt;/td&gt;
&lt;td&gt;&lt;i&gt;&lt;small&gt;0.70&lt;/small&gt;&lt;/i&gt;&lt;/td&gt;
&lt;td&gt;&lt;i&gt;&lt;small&gt;0.08&lt;/small&gt;&lt;/i&gt;&lt;/td&gt;
&lt;/tr&gt;

&lt;tr&gt;&lt;td&gt;Kaolin&lt;/td&gt;
&lt;td&gt;25&lt;/td&gt;
&lt;td&gt;11.82&lt;/td&gt;
&lt;td&gt;10.05&lt;/td&gt;
&lt;td&gt;&lt;/td&gt;
&lt;td&gt;&lt;/td&gt;
&lt;td&gt;&lt;/td&gt;
&lt;td&gt;&lt;/td&gt;
&lt;td&gt;&lt;/td&gt;
&lt;td&gt;&lt;/td&gt;
&lt;td&gt;&lt;/td&gt;
&lt;td&gt;&lt;/td&gt;
&lt;/tr&gt;
&lt;tr&gt;
&lt;td&gt;&lt;i&gt;&lt;small&gt;Remaining&lt;/small&gt;&lt;/i&gt;&lt;/td&gt;
&lt;td&gt;&lt;/td&gt;
&lt;td&gt;&lt;i&gt;&lt;small&gt;37.52&lt;/small&gt;&lt;/i&gt;&lt;/td&gt;
&lt;td&gt;&lt;/td&gt;
&lt;td&gt;&lt;i&gt;&lt;small&gt;&lt;b&gt;0.70&lt;/b&gt;&lt;/small&gt;&lt;/i&gt;&lt;/td&gt;
&lt;td&gt;&lt;i&gt;&lt;small&gt;&lt;b&gt;13.4&lt;/b&gt;&lt;/small&gt;&lt;/i&gt;&lt;/td&gt;
&lt;td&gt;&lt;/td&gt;
&lt;td&gt;&lt;/td&gt;
&lt;td&gt;&lt;/td&gt;
&lt;td&gt;&lt;i&gt;&lt;small&gt;0.40&lt;/small&gt;&lt;/i&gt;&lt;/td&gt;
&lt;td&gt;&lt;i&gt;&lt;small&gt;0.70&lt;/small&gt;&lt;/i&gt;&lt;/td&gt;
&lt;td&gt;&lt;i&gt;&lt;small&gt;0.08&lt;/small&gt;&lt;/i&gt;&lt;/td&gt;
&lt;/tr&gt;

&lt;tr&gt;&lt;td&gt;Dolomite&lt;/td&gt;
&lt;td&gt;3.2&lt;/td&gt;
&lt;td&gt;&lt;/td&gt;
&lt;td&gt;&lt;/td&gt;
&lt;td&gt;&lt;b&gt;0.70&lt;/b&gt;&lt;/td&gt;
&lt;td&gt;&lt;b&gt;0.98&lt;/b&gt;&lt;/td&gt;
&lt;td&gt;&lt;/td&gt;
&lt;td&gt;&lt;/td&gt;
&lt;td&gt;&lt;/td&gt;
&lt;td&gt;&lt;/td&gt;
&lt;td&gt;&lt;/td&gt;
&lt;td&gt;&lt;/td&gt;
&lt;/tr&gt;
&lt;tr&gt;
&lt;td&gt;&lt;i&gt;&lt;small&gt;Remaining&lt;/small&gt;&lt;/i&gt;&lt;/td&gt;
&lt;td&gt;&lt;/td&gt;
&lt;td&gt;&lt;i&gt;&lt;small&gt;37.52&lt;/small&gt;&lt;/i&gt;&lt;/td&gt;
&lt;td&gt;&lt;/td&gt;
&lt;td&gt;&lt;/td&gt;
&lt;td&gt;&lt;i&gt;&lt;small&gt;12.42&lt;/small&gt;&lt;/i&gt;&lt;/td&gt;
&lt;td&gt;&lt;/td&gt;
&lt;td&gt;&lt;/td&gt;
&lt;td&gt;&lt;/td&gt;
&lt;td&gt;&lt;i&gt;&lt;small&gt;0.40&lt;/small&gt;&lt;/i&gt;&lt;/td&gt;
&lt;td&gt;&lt;i&gt;&lt;small&gt;0.70&lt;/small&gt;&lt;/i&gt;&lt;/td&gt;
&lt;td&gt;&lt;i&gt;&lt;small&gt;0.08&lt;/small&gt;&lt;/i&gt;&lt;/td&gt;
&lt;/tr&gt;

&lt;/tbody&gt;
&lt;/table&gt;

## 4. Add Bone Ash to fulfill P2O5 and some CaO

&lt;table&gt;
&lt;thead&gt;
&lt;tr&gt;&lt;th&gt;&lt;/th&gt;&lt;th&gt;Amount&lt;/th&gt;&lt;th&gt;SiO&lt;sub&gt;2&lt;/sub&gt;&lt;/th&gt;&lt;th&gt;Al&lt;sub&gt;2&lt;/sub&gt;O&lt;sub&gt;3&lt;/sub&gt;&lt;/th&gt;&lt;th&gt;MgO&lt;/th&gt;&lt;th&gt;CaO&lt;/th&gt;&lt;th&gt;K&lt;sub&gt;2&lt;/sub&gt;O&lt;/th&gt;&lt;th&gt;Na&lt;sub&gt;2&lt;/sub&gt;O&lt;/th&gt;&lt;th&gt;&lt;i&gt;KNaO&lt;/i&gt;&lt;/th&gt;&lt;th&gt;P&lt;sub&gt;2&lt;/sub&gt;O&lt;sub&gt;5&lt;/sub&gt;&lt;/th&gt;&lt;th&gt;Fe&lt;sub&gt;2&lt;/sub&gt;O&lt;sub&gt;3&lt;/sub&gt;&lt;/th&gt;&lt;th&gt;TiO&lt;sub&gt;2&lt;/sub&gt;&lt;/th&gt;&lt;/tr&gt;
&lt;/thead&gt;
&lt;tbody&gt;
&lt;tr&gt;&lt;td&gt;Original Analysis&lt;/td&gt;
&lt;td&gt;&lt;/td&gt;
&lt;td&gt;65.40&lt;/td&gt;
&lt;td&gt;14.60&lt;/td&gt;
&lt;td&gt;0.70&lt;/td&gt;
&lt;td&gt;13.40&lt;/td&gt;
&lt;td&gt;4.00&lt;/td&gt;
&lt;td&gt;0.20&lt;/td&gt;
&lt;td&gt;4.20&lt;/td&gt;
&lt;td&gt;0.40&lt;/td&gt;
&lt;td&gt;0.70&lt;/td&gt;
&lt;td&gt;0.08&lt;/td&gt;
&lt;/tr&gt;
&lt;tr&gt;&lt;td&gt;Potash Feldspar&lt;/td&gt;
&lt;td&gt;24.8&lt;/td&gt;
&lt;td&gt;16.06&lt;/td&gt;
&lt;td&gt;4.54&lt;/td&gt;
&lt;td&gt;&lt;/td&gt;
&lt;td&gt;&lt;/td&gt;
&lt;td&gt;4.20&lt;/td&gt;
&lt;td&gt;&lt;/td&gt;
&lt;td&gt;4.20&lt;/td&gt;
&lt;td&gt;&lt;/td&gt;
&lt;td&gt;&lt;/td&gt;
&lt;td&gt;&lt;/td&gt;
&lt;/tr&gt;
&lt;tr&gt;
&lt;td&gt;&lt;i&gt;&lt;small&gt;Remaining&lt;/small&gt;&lt;/i&gt;&lt;/td&gt;
&lt;td&gt;&lt;/td&gt;
&lt;td&gt;&lt;i&gt;&lt;small&gt;49.34&lt;/small&gt;&lt;/i&gt;&lt;/td&gt;
&lt;td&gt;&lt;i&gt;&lt;small&gt;10.05&lt;/small&gt;&lt;/i&gt;&lt;/td&gt;
&lt;td&gt;&lt;i&gt;&lt;small&gt;0.70&lt;/small&gt;&lt;/i&gt;&lt;/td&gt;
&lt;td&gt;&lt;i&gt;&lt;small&gt;13.4&lt;/small&gt;&lt;/i&gt;&lt;/td&gt;
&lt;td&gt;&lt;/td&gt;
&lt;td&gt;&lt;/td&gt;
&lt;td&gt;&lt;/td&gt;
&lt;td&gt;&lt;i&gt;&lt;small&gt;0.40&lt;/small&gt;&lt;/i&gt;&lt;/td&gt;
&lt;td&gt;&lt;i&gt;&lt;small&gt;0.70&lt;/small&gt;&lt;/i&gt;&lt;/td&gt;
&lt;td&gt;&lt;i&gt;&lt;small&gt;0.08&lt;/small&gt;&lt;/i&gt;&lt;/td&gt;
&lt;/tr&gt;

&lt;tr&gt;&lt;td&gt;Kaolin&lt;/td&gt;
&lt;td&gt;25&lt;/td&gt;
&lt;td&gt;11.82&lt;/td&gt;
&lt;td&gt;10.05&lt;/td&gt;
&lt;td&gt;&lt;/td&gt;
&lt;td&gt;&lt;/td&gt;
&lt;td&gt;&lt;/td&gt;
&lt;td&gt;&lt;/td&gt;
&lt;td&gt;&lt;/td&gt;
&lt;td&gt;&lt;/td&gt;
&lt;td&gt;&lt;/td&gt;
&lt;td&gt;&lt;/td&gt;
&lt;/tr&gt;
&lt;tr&gt;
&lt;td&gt;&lt;i&gt;&lt;small&gt;Remaining&lt;/small&gt;&lt;/i&gt;&lt;/td&gt;
&lt;td&gt;&lt;/td&gt;
&lt;td&gt;&lt;i&gt;&lt;small&gt;37.52&lt;/small&gt;&lt;/i&gt;&lt;/td&gt;
&lt;td&gt;&lt;/td&gt;
&lt;td&gt;&lt;i&gt;&lt;small&gt;0.70&lt;/small&gt;&lt;/i&gt;&lt;/td&gt;
&lt;td&gt;&lt;i&gt;&lt;small&gt;13.4&lt;/small&gt;&lt;/i&gt;&lt;/td&gt;
&lt;td&gt;&lt;/td&gt;
&lt;td&gt;&lt;/td&gt;
&lt;td&gt;&lt;/td&gt;
&lt;td&gt;&lt;i&gt;&lt;small&gt;0.40&lt;/small&gt;&lt;/i&gt;&lt;/td&gt;
&lt;td&gt;&lt;i&gt;&lt;small&gt;0.70&lt;/small&gt;&lt;/i&gt;&lt;/td&gt;
&lt;td&gt;&lt;i&gt;&lt;small&gt;0.08&lt;/small&gt;&lt;/i&gt;&lt;/td&gt;
&lt;/tr&gt;

&lt;tr&gt;&lt;td&gt;Dolomite&lt;/td&gt;
&lt;td&gt;3.2&lt;/td&gt;
&lt;td&gt;&lt;/td&gt;
&lt;td&gt;&lt;/td&gt;
&lt;td&gt;0.70&lt;/td&gt;
&lt;td&gt;0.98&lt;/td&gt;
&lt;td&gt;&lt;/td&gt;
&lt;td&gt;&lt;/td&gt;
&lt;td&gt;&lt;/td&gt;
&lt;td&gt;&lt;/td&gt;
&lt;td&gt;&lt;/td&gt;
&lt;td&gt;&lt;/td&gt;
&lt;/tr&gt;
&lt;tr&gt;
&lt;td&gt;&lt;i&gt;&lt;small&gt;Remaining&lt;/small&gt;&lt;/i&gt;&lt;/td&gt;
&lt;td&gt;&lt;/td&gt;
&lt;td&gt;&lt;/td&gt;
&lt;td&gt;&lt;/td&gt;
&lt;td&gt;&lt;/td&gt;
&lt;td&gt;&lt;i&gt;&lt;small&gt;&lt;b&gt;12.42&lt;/b&gt;&lt;/small&gt;&lt;/i&gt;&lt;/td&gt;
&lt;td&gt;&lt;/td&gt;
&lt;td&gt;&lt;/td&gt;
&lt;td&gt;&lt;/td&gt;
&lt;td&gt;&lt;i&gt;&lt;small&gt;&lt;b&gt;0.40&lt;/b&gt;&lt;/small&gt;&lt;/i&gt;&lt;/td&gt;
&lt;td&gt;&lt;i&gt;&lt;small&gt;0.70&lt;/small&gt;&lt;/i&gt;&lt;/td&gt;
&lt;td&gt;&lt;i&gt;&lt;small&gt;0.08&lt;/small&gt;&lt;/i&gt;&lt;/td&gt;
&lt;/tr&gt;

&lt;tr&gt;&lt;td&gt;Bone Ash&lt;/td&gt;
&lt;td&gt;0.94&lt;/td&gt;
&lt;td&gt;&lt;/td&gt;
&lt;td&gt;&lt;/td&gt;
&lt;td&gt;&lt;/td&gt;
&lt;td&gt;&lt;b&gt;0.52&lt;/b&gt;&lt;/td&gt;
&lt;td&gt;&lt;/td&gt;
&lt;td&gt;&lt;/td&gt;
&lt;td&gt;&lt;/td&gt;
&lt;td&gt;&lt;b&gt;0.40&lt;/b&gt;&lt;/td&gt;
&lt;td&gt;&lt;/td&gt;
&lt;td&gt;&lt;/td&gt;
&lt;/tr&gt;
&lt;tr&gt;
&lt;td&gt;&lt;i&gt;&lt;small&gt;Remaining&lt;/small&gt;&lt;/i&gt;&lt;/td&gt;
&lt;td&gt;&lt;/td&gt;
&lt;td&gt;&lt;i&gt;&lt;small&gt;37.52&lt;/small&gt;&lt;/i&gt;&lt;/td&gt;
&lt;td&gt;&lt;/td&gt;
&lt;td&gt;&lt;/td&gt;
&lt;td&gt;&lt;i&gt;&lt;small&gt;11.9&lt;/small&gt;&lt;/i&gt;&lt;/td&gt;
&lt;td&gt;&lt;/td&gt;
&lt;td&gt;&lt;/td&gt;
&lt;td&gt;&lt;/td&gt;
&lt;td&gt;&lt;/td&gt;
&lt;td&gt;&lt;i&gt;&lt;small&gt;0.70&lt;/small&gt;&lt;/i&gt;&lt;/td&gt;
&lt;td&gt;&lt;i&gt;&lt;small&gt;0.08&lt;/small&gt;&lt;/i&gt;&lt;/td&gt;
&lt;/tr&gt;

&lt;/tbody&gt;
&lt;/table&gt;

## 5. Add Silica to fulfill remaining SiO2

&lt;table&gt;
&lt;thead&gt;
&lt;tr&gt;&lt;th&gt;&lt;/th&gt;&lt;th&gt;Amount&lt;/th&gt;&lt;th&gt;SiO&lt;sub&gt;2&lt;/sub&gt;&lt;/th&gt;&lt;th&gt;Al&lt;sub&gt;2&lt;/sub&gt;O&lt;sub&gt;3&lt;/sub&gt;&lt;/th&gt;&lt;th&gt;MgO&lt;/th&gt;&lt;th&gt;CaO&lt;/th&gt;&lt;th&gt;K&lt;sub&gt;2&lt;/sub&gt;O&lt;/th&gt;&lt;th&gt;Na&lt;sub&gt;2&lt;/sub&gt;O&lt;/th&gt;&lt;th&gt;&lt;i&gt;KNaO&lt;/i&gt;&lt;/th&gt;&lt;th&gt;P&lt;sub&gt;2&lt;/sub&gt;O&lt;sub&gt;5&lt;/sub&gt;&lt;/th&gt;&lt;th&gt;Fe&lt;sub&gt;2&lt;/sub&gt;O&lt;sub&gt;3&lt;/sub&gt;&lt;/th&gt;&lt;th&gt;TiO&lt;sub&gt;2&lt;/sub&gt;&lt;/th&gt;&lt;/tr&gt;
&lt;/thead&gt;
&lt;tbody&gt;
&lt;tr&gt;&lt;td&gt;Original Analysis&lt;/td&gt;
&lt;td&gt;&lt;/td&gt;
&lt;td&gt;65.40&lt;/td&gt;
&lt;td&gt;14.60&lt;/td&gt;
&lt;td&gt;0.70&lt;/td&gt;
&lt;td&gt;13.40&lt;/td&gt;
&lt;td&gt;4.00&lt;/td&gt;
&lt;td&gt;0.20&lt;/td&gt;
&lt;td&gt;4.20&lt;/td&gt;
&lt;td&gt;0.40&lt;/td&gt;
&lt;td&gt;0.70&lt;/td&gt;
&lt;td&gt;0.08&lt;/td&gt;
&lt;/tr&gt;
&lt;tr&gt;&lt;td&gt;Potash Feldspar&lt;/td&gt;
&lt;td&gt;24.8&lt;/td&gt;
&lt;td&gt;16.06&lt;/td&gt;
&lt;td&gt;4.54&lt;/td&gt;
&lt;td&gt;&lt;/td&gt;
&lt;td&gt;&lt;/td&gt;
&lt;td&gt;4.20&lt;/td&gt;
&lt;td&gt;&lt;/td&gt;
&lt;td&gt;4.20&lt;/td&gt;
&lt;td&gt;&lt;/td&gt;
&lt;td&gt;&lt;/td&gt;
&lt;td&gt;&lt;/td&gt;
&lt;/tr&gt;
&lt;tr&gt;
&lt;td&gt;&lt;i&gt;&lt;small&gt;Remaining&lt;/small&gt;&lt;/i&gt;&lt;/td&gt;
&lt;td&gt;&lt;/td&gt;
&lt;td&gt;&lt;i&gt;&lt;small&gt;49.34&lt;/small&gt;&lt;/i&gt;&lt;/td&gt;
&lt;td&gt;&lt;i&gt;&lt;small&gt;10.05&lt;/small&gt;&lt;/i&gt;&lt;/td&gt;
&lt;td&gt;&lt;i&gt;&lt;small&gt;0.70&lt;/small&gt;&lt;/i&gt;&lt;/td&gt;
&lt;td&gt;&lt;i&gt;&lt;small&gt;13.4&lt;/small&gt;&lt;/i&gt;&lt;/td&gt;
&lt;td&gt;&lt;/td&gt;
&lt;td&gt;&lt;/td&gt;
&lt;td&gt;&lt;/td&gt;
&lt;td&gt;&lt;i&gt;&lt;small&gt;0.40&lt;/small&gt;&lt;/i&gt;&lt;/td&gt;
&lt;td&gt;&lt;i&gt;&lt;small&gt;0.70&lt;/small&gt;&lt;/i&gt;&lt;/td&gt;
&lt;td&gt;&lt;i&gt;&lt;small&gt;0.08&lt;/small&gt;&lt;/i&gt;&lt;/td&gt;
&lt;/tr&gt;

&lt;tr&gt;&lt;td&gt;Kaolin&lt;/td&gt;
&lt;td&gt;25&lt;/td&gt;
&lt;td&gt;11.82&lt;/td&gt;
&lt;td&gt;10.05&lt;/td&gt;
&lt;td&gt;&lt;/td&gt;
&lt;td&gt;&lt;/td&gt;
&lt;td&gt;&lt;/td&gt;
&lt;td&gt;&lt;/td&gt;
&lt;td&gt;&lt;/td&gt;
&lt;td&gt;&lt;/td&gt;
&lt;td&gt;&lt;/td&gt;
&lt;td&gt;&lt;/td&gt;
&lt;/tr&gt;
&lt;tr&gt;
&lt;td&gt;&lt;i&gt;&lt;small&gt;Remaining&lt;/small&gt;&lt;/i&gt;&lt;/td&gt;
&lt;td&gt;&lt;/td&gt;
&lt;td&gt;&lt;i&gt;&lt;small&gt;37.52&lt;/small&gt;&lt;/i&gt;&lt;/td&gt;
&lt;td&gt;&lt;/td&gt;
&lt;td&gt;&lt;i&gt;&lt;small&gt;0.70&lt;/small&gt;&lt;/i&gt;&lt;/td&gt;
&lt;td&gt;&lt;i&gt;&lt;small&gt;13.4&lt;/small&gt;&lt;/i&gt;&lt;/td&gt;
&lt;td&gt;&lt;/td&gt;
&lt;td&gt;&lt;/td&gt;
&lt;td&gt;&lt;/td&gt;
&lt;td&gt;&lt;i&gt;&lt;small&gt;0.40&lt;/small&gt;&lt;/i&gt;&lt;/td&gt;
&lt;td&gt;&lt;i&gt;&lt;small&gt;0.70&lt;/small&gt;&lt;/i&gt;&lt;/td&gt;
&lt;td&gt;&lt;i&gt;&lt;small&gt;0.08&lt;/small&gt;&lt;/i&gt;&lt;/td&gt;
&lt;/tr&gt;

&lt;tr&gt;&lt;td&gt;Dolomite&lt;/td&gt;
&lt;td&gt;3.2&lt;/td&gt;
&lt;td&gt;&lt;/td&gt;
&lt;td&gt;&lt;/td&gt;
&lt;td&gt;0.70&lt;/td&gt;
&lt;td&gt;0.98&lt;/td&gt;
&lt;td&gt;&lt;/td&gt;
&lt;td&gt;&lt;/td&gt;
&lt;td&gt;&lt;/td&gt;
&lt;td&gt;&lt;/td&gt;
&lt;td&gt;&lt;/td&gt;
&lt;td&gt;&lt;/td&gt;
&lt;/tr&gt;
&lt;tr&gt;
&lt;td&gt;&lt;i&gt;&lt;small&gt;Remaining&lt;/small&gt;&lt;/i&gt;&lt;/td&gt;
&lt;td&gt;&lt;/td&gt;
&lt;td&gt;&lt;/td&gt;
&lt;td&gt;&lt;/td&gt;
&lt;td&gt;&lt;/td&gt;
&lt;td&gt;&lt;i&gt;&lt;small&gt;12.42&lt;/small&gt;&lt;/i&gt;&lt;/td&gt;
&lt;td&gt;&lt;/td&gt;
&lt;td&gt;&lt;/td&gt;
&lt;td&gt;&lt;/td&gt;
&lt;td&gt;&lt;i&gt;&lt;small&gt;0.40&lt;/small&gt;&lt;/i&gt;&lt;/td&gt;
&lt;td&gt;&lt;i&gt;&lt;small&gt;0.70&lt;/small&gt;&lt;/i&gt;&lt;/td&gt;
&lt;td&gt;&lt;i&gt;&lt;small&gt;0.08&lt;/small&gt;&lt;/i&gt;&lt;/td&gt;
&lt;/tr&gt;

&lt;tr&gt;&lt;td&gt;Bone Ash&lt;/td&gt;
&lt;td&gt;0.94&lt;/td&gt;
&lt;td&gt;&lt;/td&gt;
&lt;td&gt;&lt;/td&gt;
&lt;td&gt;&lt;/td&gt;
&lt;td&gt;0.52&lt;/td&gt;
&lt;td&gt;&lt;/td&gt;
&lt;td&gt;&lt;/td&gt;
&lt;td&gt;&lt;/td&gt;
&lt;td&gt;0.40&lt;/td&gt;
&lt;td&gt;&lt;/td&gt;
&lt;td&gt;&lt;/td&gt;
&lt;/tr&gt;
&lt;tr&gt;
&lt;td&gt;&lt;i&gt;&lt;small&gt;Remaining&lt;/small&gt;&lt;/i&gt;&lt;/td&gt;
&lt;td&gt;&lt;/td&gt;
&lt;td&gt;&lt;i&gt;&lt;small&gt;&lt;b&gt;37.52&lt;/b&gt;&lt;/small&gt;&lt;/i&gt;&lt;/td&gt;
&lt;td&gt;&lt;/td&gt;
&lt;td&gt;&lt;/td&gt;
&lt;td&gt;&lt;i&gt;&lt;small&gt;11.9&lt;/small&gt;&lt;/i&gt;&lt;/td&gt;
&lt;td&gt;&lt;/td&gt;
&lt;td&gt;&lt;/td&gt;
&lt;td&gt;&lt;/td&gt;
&lt;td&gt;&lt;/td&gt;
&lt;td&gt;&lt;i&gt;&lt;small&gt;0.70&lt;/small&gt;&lt;/i&gt;&lt;/td&gt;
&lt;td&gt;&lt;i&gt;&lt;small&gt;0.08&lt;/small&gt;&lt;/i&gt;&lt;/td&gt;
&lt;/tr&gt;

&lt;tr&gt;&lt;td&gt;Silica&lt;/td&gt;
&lt;td&gt;37.52&lt;/td&gt;
&lt;td&gt;&lt;b&gt;37.52&lt;/b&gt;&lt;/td&gt;
&lt;td&gt;&lt;/td&gt;
&lt;td&gt;&lt;/td&gt;
&lt;td&gt;&lt;/td&gt;
&lt;td&gt;&lt;/td&gt;
&lt;td&gt;&lt;/td&gt;
&lt;td&gt;&lt;/td&gt;
&lt;td&gt;&lt;/td&gt;
&lt;td&gt;&lt;/td&gt;
&lt;td&gt;&lt;/td&gt;
&lt;/tr&gt;
&lt;tr&gt;
&lt;td&gt;&lt;i&gt;&lt;small&gt;Remaining&lt;/small&gt;&lt;/i&gt;&lt;/td&gt;
&lt;td&gt;&lt;/td&gt;
&lt;td&gt;&lt;/td&gt;
&lt;td&gt;&lt;/td&gt;
&lt;td&gt;&lt;/td&gt;
&lt;td&gt;&lt;i&gt;&lt;small&gt;11.9&lt;/small&gt;&lt;/i&gt;&lt;/td&gt;
&lt;td&gt;&lt;/td&gt;
&lt;td&gt;&lt;/td&gt;
&lt;td&gt;&lt;/td&gt;
&lt;td&gt;&lt;/td&gt;
&lt;td&gt;&lt;i&gt;&lt;small&gt;0.70&lt;/small&gt;&lt;/i&gt;&lt;/td&gt;
&lt;td&gt;&lt;i&gt;&lt;small&gt;0.08&lt;/small&gt;&lt;/i&gt;&lt;/td&gt;
&lt;/tr&gt;

&lt;/tbody&gt;
&lt;/table&gt;

## 6. Add Whiting to fulfill remaining CaO

&lt;table&gt;
&lt;thead&gt;
&lt;tr&gt;&lt;th&gt;&lt;/th&gt;&lt;th&gt;Amount&lt;/th&gt;&lt;th&gt;SiO&lt;sub&gt;2&lt;/sub&gt;&lt;/th&gt;&lt;th&gt;Al&lt;sub&gt;2&lt;/sub&gt;O&lt;sub&gt;3&lt;/sub&gt;&lt;/th&gt;&lt;th&gt;MgO&lt;/th&gt;&lt;th&gt;CaO&lt;/th&gt;&lt;th&gt;K&lt;sub&gt;2&lt;/sub&gt;O&lt;/th&gt;&lt;th&gt;Na&lt;sub&gt;2&lt;/sub&gt;O&lt;/th&gt;&lt;th&gt;&lt;i&gt;KNaO&lt;/i&gt;&lt;/th&gt;&lt;th&gt;P&lt;sub&gt;2&lt;/sub&gt;O&lt;sub&gt;5&lt;/sub&gt;&lt;/th&gt;&lt;th&gt;Fe&lt;sub&gt;2&lt;/sub&gt;O&lt;sub&gt;3&lt;/sub&gt;&lt;/th&gt;&lt;th&gt;TiO&lt;sub&gt;2&lt;/sub&gt;&lt;/th&gt;&lt;/tr&gt;
&lt;/thead&gt;
&lt;tbody&gt;
&lt;tr&gt;&lt;td&gt;Original Analysis&lt;/td&gt;
&lt;td&gt;&lt;/td&gt;
&lt;td&gt;65.40&lt;/td&gt;
&lt;td&gt;14.60&lt;/td&gt;
&lt;td&gt;0.70&lt;/td&gt;
&lt;td&gt;13.40&lt;/td&gt;
&lt;td&gt;4.00&lt;/td&gt;
&lt;td&gt;0.20&lt;/td&gt;
&lt;td&gt;4.20&lt;/td&gt;
&lt;td&gt;0.40&lt;/td&gt;
&lt;td&gt;0.70&lt;/td&gt;
&lt;td&gt;0.08&lt;/td&gt;
&lt;/tr&gt;
&lt;tr&gt;&lt;td&gt;Potash Feldspar&lt;/td&gt;
&lt;td&gt;24.8&lt;/td&gt;
&lt;td&gt;16.06&lt;/td&gt;
&lt;td&gt;4.54&lt;/td&gt;
&lt;td&gt;&lt;/td&gt;
&lt;td&gt;&lt;/td&gt;
&lt;td&gt;4.20&lt;/td&gt;
&lt;td&gt;&lt;/td&gt;
&lt;td&gt;4.20&lt;/td&gt;
&lt;td&gt;&lt;/td&gt;
&lt;td&gt;&lt;/td&gt;
&lt;td&gt;&lt;/td&gt;
&lt;/tr&gt;
&lt;tr&gt;
&lt;td&gt;&lt;i&gt;&lt;small&gt;Remaining&lt;/small&gt;&lt;/i&gt;&lt;/td&gt;
&lt;td&gt;&lt;/td&gt;
&lt;td&gt;&lt;i&gt;&lt;small&gt;49.34&lt;/small&gt;&lt;/i&gt;&lt;/td&gt;
&lt;td&gt;&lt;i&gt;&lt;small&gt;10.05&lt;/small&gt;&lt;/i&gt;&lt;/td&gt;
&lt;td&gt;&lt;i&gt;&lt;small&gt;0.70&lt;/small&gt;&lt;/i&gt;&lt;/td&gt;
&lt;td&gt;&lt;i&gt;&lt;small&gt;13.4&lt;/small&gt;&lt;/i&gt;&lt;/td&gt;
&lt;td&gt;&lt;/td&gt;
&lt;td&gt;&lt;/td&gt;
&lt;td&gt;&lt;/td&gt;
&lt;td&gt;&lt;i&gt;&lt;small&gt;0.40&lt;/small&gt;&lt;/i&gt;&lt;/td&gt;
&lt;td&gt;&lt;i&gt;&lt;small&gt;0.70&lt;/small&gt;&lt;/i&gt;&lt;/td&gt;
&lt;td&gt;&lt;i&gt;&lt;small&gt;0.08&lt;/small&gt;&lt;/i&gt;&lt;/td&gt;
&lt;/tr&gt;

&lt;tr&gt;&lt;td&gt;Kaolin&lt;/td&gt;
&lt;td&gt;25&lt;/td&gt;
&lt;td&gt;11.82&lt;/td&gt;
&lt;td&gt;10.05&lt;/td&gt;
&lt;td&gt;&lt;/td&gt;
&lt;td&gt;&lt;/td&gt;
&lt;td&gt;&lt;/td&gt;
&lt;td&gt;&lt;/td&gt;
&lt;td&gt;&lt;/td&gt;
&lt;td&gt;&lt;/td&gt;
&lt;td&gt;&lt;/td&gt;
&lt;td&gt;&lt;/td&gt;
&lt;/tr&gt;
&lt;tr&gt;
&lt;td&gt;&lt;i&gt;&lt;small&gt;Remaining&lt;/small&gt;&lt;/i&gt;&lt;/td&gt;
&lt;td&gt;&lt;/td&gt;
&lt;td&gt;&lt;i&gt;&lt;small&gt;37.52&lt;/small&gt;&lt;/i&gt;&lt;/td&gt;
&lt;td&gt;&lt;/td&gt;
&lt;td&gt;&lt;i&gt;&lt;small&gt;0.70&lt;/small&gt;&lt;/i&gt;&lt;/td&gt;
&lt;td&gt;&lt;i&gt;&lt;small&gt;13.4&lt;/small&gt;&lt;/i&gt;&lt;/td&gt;
&lt;td&gt;&lt;/td&gt;
&lt;td&gt;&lt;/td&gt;
&lt;td&gt;&lt;/td&gt;
&lt;td&gt;&lt;i&gt;&lt;small&gt;0.40&lt;/small&gt;&lt;/i&gt;&lt;/td&gt;
&lt;td&gt;&lt;i&gt;&lt;small&gt;0.70&lt;/small&gt;&lt;/i&gt;&lt;/td&gt;
&lt;td&gt;&lt;i&gt;&lt;small&gt;0.08&lt;/small&gt;&lt;/i&gt;&lt;/td&gt;
&lt;/tr&gt;

&lt;tr&gt;&lt;td&gt;Dolomite&lt;/td&gt;
&lt;td&gt;3.2&lt;/td&gt;
&lt;td&gt;&lt;/td&gt;
&lt;td&gt;&lt;/td&gt;
&lt;td&gt;0.70&lt;/td&gt;
&lt;td&gt;0.98&lt;/td&gt;
&lt;td&gt;&lt;/td&gt;
&lt;td&gt;&lt;/td&gt;
&lt;td&gt;&lt;/td&gt;
&lt;td&gt;&lt;/td&gt;
&lt;td&gt;&lt;/td&gt;
&lt;td&gt;&lt;/td&gt;
&lt;/tr&gt;
&lt;tr&gt;
&lt;td&gt;&lt;i&gt;&lt;small&gt;Remaining&lt;/small&gt;&lt;/i&gt;&lt;/td&gt;
&lt;td&gt;&lt;/td&gt;
&lt;td&gt;&lt;/td&gt;
&lt;td&gt;&lt;/td&gt;
&lt;td&gt;&lt;/td&gt;
&lt;td&gt;&lt;i&gt;&lt;small&gt;12.42&lt;/small&gt;&lt;/i&gt;&lt;/td&gt;
&lt;td&gt;&lt;/td&gt;
&lt;td&gt;&lt;/td&gt;
&lt;td&gt;&lt;/td&gt;
&lt;td&gt;&lt;i&gt;&lt;small&gt;0.40&lt;/small&gt;&lt;/i&gt;&lt;/td&gt;
&lt;td&gt;&lt;i&gt;&lt;small&gt;0.70&lt;/small&gt;&lt;/i&gt;&lt;/td&gt;
&lt;td&gt;&lt;i&gt;&lt;small&gt;0.08&lt;/small&gt;&lt;/i&gt;&lt;/td&gt;
&lt;/tr&gt;

&lt;tr&gt;&lt;td&gt;Bone Ash&lt;/td&gt;
&lt;td&gt;0.94&lt;/td&gt;
&lt;td&gt;&lt;/td&gt;
&lt;td&gt;&lt;/td&gt;
&lt;td&gt;&lt;/td&gt;
&lt;td&gt;0.52&lt;/td&gt;
&lt;td&gt;&lt;/td&gt;
&lt;td&gt;&lt;/td&gt;
&lt;td&gt;&lt;/td&gt;
&lt;td&gt;0.40&lt;/td&gt;
&lt;td&gt;&lt;/td&gt;
&lt;td&gt;&lt;/td&gt;
&lt;/tr&gt;
&lt;tr&gt;
&lt;td&gt;&lt;i&gt;&lt;small&gt;Remaining&lt;/small&gt;&lt;/i&gt;&lt;/td&gt;
&lt;td&gt;&lt;/td&gt;
&lt;td&gt;&lt;i&gt;&lt;small&gt;37.52&lt;/small&gt;&lt;/i&gt;&lt;/td&gt;
&lt;td&gt;&lt;/td&gt;
&lt;td&gt;&lt;/td&gt;
&lt;td&gt;&lt;i&gt;&lt;small&gt;11.9&lt;/small&gt;&lt;/i&gt;&lt;/td&gt;
&lt;td&gt;&lt;/td&gt;
&lt;td&gt;&lt;/td&gt;
&lt;td&gt;&lt;/td&gt;
&lt;td&gt;&lt;/td&gt;
&lt;td&gt;&lt;i&gt;&lt;small&gt;0.70&lt;/small&gt;&lt;/i&gt;&lt;/td&gt;
&lt;td&gt;&lt;i&gt;&lt;small&gt;0.08&lt;/small&gt;&lt;/i&gt;&lt;/td&gt;
&lt;/tr&gt;

&lt;tr&gt;&lt;td&gt;Silica&lt;/td&gt;
&lt;td&gt;37.52&lt;/td&gt;
&lt;td&gt;37.52&lt;/td&gt;
&lt;td&gt;&lt;/td&gt;
&lt;td&gt;&lt;/td&gt;
&lt;td&gt;&lt;/td&gt;
&lt;td&gt;&lt;/td&gt;
&lt;td&gt;&lt;/td&gt;
&lt;td&gt;&lt;/td&gt;
&lt;td&gt;&lt;/td&gt;
&lt;td&gt;&lt;/td&gt;
&lt;td&gt;&lt;/td&gt;
&lt;/tr&gt;
&lt;tr&gt;
&lt;td&gt;&lt;i&gt;&lt;small&gt;Remaining&lt;/small&gt;&lt;/i&gt;&lt;/td&gt;
&lt;td&gt;&lt;/td&gt;
&lt;td&gt;&lt;/td&gt;
&lt;td&gt;&lt;/td&gt;
&lt;td&gt;&lt;/td&gt;
&lt;td&gt;&lt;i&gt;&lt;small&gt;&lt;b&gt;11.9&lt;/b&gt;&lt;/small&gt;&lt;/i&gt;&lt;/td&gt;
&lt;td&gt;&lt;/td&gt;
&lt;td&gt;&lt;/td&gt;
&lt;td&gt;&lt;/td&gt;
&lt;td&gt;&lt;/td&gt;
&lt;td&gt;&lt;i&gt;&lt;small&gt;0.70&lt;/small&gt;&lt;/i&gt;&lt;/td&gt;
&lt;td&gt;&lt;i&gt;&lt;small&gt;0.08&lt;/small&gt;&lt;/i&gt;&lt;/td&gt;
&lt;/tr&gt;

&lt;tr&gt;&lt;td&gt;Whiting&lt;/td&gt;
&lt;td&gt;21.21&lt;/td&gt;
&lt;td&gt;&lt;/td&gt;
&lt;td&gt;&lt;/td&gt;
&lt;td&gt;&lt;/td&gt;
&lt;td&gt;&lt;b&gt;11.9&lt;/b&gt;&lt;/td&gt;
&lt;td&gt;&lt;/td&gt;
&lt;td&gt;&lt;/td&gt;
&lt;td&gt;&lt;/td&gt;
&lt;td&gt;&lt;/td&gt;
&lt;td&gt;&lt;/td&gt;
&lt;td&gt;&lt;/td&gt;
&lt;/tr&gt;
&lt;tr&gt;
&lt;td&gt;&lt;i&gt;&lt;small&gt;Remaining&lt;/small&gt;&lt;/i&gt;&lt;/td&gt;
&lt;td&gt;&lt;/td&gt;
&lt;td&gt;&lt;/td&gt;
&lt;td&gt;&lt;/td&gt;
&lt;td&gt;&lt;/td&gt;
&lt;td&gt;&lt;/td&gt;
&lt;td&gt;&lt;/td&gt;
&lt;td&gt;&lt;/td&gt;
&lt;td&gt;&lt;/td&gt;
&lt;td&gt;&lt;/td&gt;
&lt;td&gt;&lt;i&gt;&lt;small&gt;0.70&lt;/small&gt;&lt;/i&gt;&lt;/td&gt;
&lt;td&gt;&lt;i&gt;&lt;small&gt;0.08&lt;/small&gt;&lt;/i&gt;&lt;/td&gt;
&lt;/tr&gt;
&lt;/tbody&gt;
&lt;/table&gt;

## 7. Add Red Iron Oxide to fulfill Fe2O3

&lt;table&gt;
&lt;thead&gt;
&lt;tr&gt;&lt;th&gt;&lt;/th&gt;&lt;th&gt;Amount&lt;/th&gt;&lt;th&gt;SiO&lt;sub&gt;2&lt;/sub&gt;&lt;/th&gt;&lt;th&gt;Al&lt;sub&gt;2&lt;/sub&gt;O&lt;sub&gt;3&lt;/sub&gt;&lt;/th&gt;&lt;th&gt;MgO&lt;/th&gt;&lt;th&gt;CaO&lt;/th&gt;&lt;th&gt;K&lt;sub&gt;2&lt;/sub&gt;O&lt;/th&gt;&lt;th&gt;Na&lt;sub&gt;2&lt;/sub&gt;O&lt;/th&gt;&lt;th&gt;&lt;i&gt;KNaO&lt;/i&gt;&lt;/th&gt;&lt;th&gt;P&lt;sub&gt;2&lt;/sub&gt;O&lt;sub&gt;5&lt;/sub&gt;&lt;/th&gt;&lt;th&gt;Fe&lt;sub&gt;2&lt;/sub&gt;O&lt;sub&gt;3&lt;/sub&gt;&lt;/th&gt;&lt;th&gt;TiO&lt;sub&gt;2&lt;/sub&gt;&lt;/th&gt;&lt;/tr&gt;
&lt;/thead&gt;
&lt;tbody&gt;
&lt;tr&gt;&lt;td&gt;Original Analysis&lt;/td&gt;
&lt;td&gt;&lt;/td&gt;
&lt;td&gt;65.40&lt;/td&gt;
&lt;td&gt;14.60&lt;/td&gt;
&lt;td&gt;0.70&lt;/td&gt;
&lt;td&gt;13.40&lt;/td&gt;
&lt;td&gt;4.00&lt;/td&gt;
&lt;td&gt;0.20&lt;/td&gt;
&lt;td&gt;4.20&lt;/td&gt;
&lt;td&gt;0.40&lt;/td&gt;
&lt;td&gt;0.70&lt;/td&gt;
&lt;td&gt;0.08&lt;/td&gt;
&lt;/tr&gt;
&lt;tr&gt;&lt;td&gt;Potash Feldspar&lt;/td&gt;
&lt;td&gt;24.8&lt;/td&gt;
&lt;td&gt;16.06&lt;/td&gt;
&lt;td&gt;4.54&lt;/td&gt;
&lt;td&gt;&lt;/td&gt;
&lt;td&gt;&lt;/td&gt;
&lt;td&gt;4.20&lt;/td&gt;
&lt;td&gt;&lt;/td&gt;
&lt;td&gt;4.20&lt;/td&gt;
&lt;td&gt;&lt;/td&gt;
&lt;td&gt;&lt;/td&gt;
&lt;td&gt;&lt;/td&gt;
&lt;/tr&gt;
&lt;tr&gt;
&lt;td&gt;&lt;i&gt;&lt;small&gt;Remaining&lt;/small&gt;&lt;/i&gt;&lt;/td&gt;
&lt;td&gt;&lt;/td&gt;
&lt;td&gt;&lt;i&gt;&lt;small&gt;49.34&lt;/small&gt;&lt;/i&gt;&lt;/td&gt;
&lt;td&gt;&lt;i&gt;&lt;small&gt;10.05&lt;/small&gt;&lt;/i&gt;&lt;/td&gt;
&lt;td&gt;&lt;i&gt;&lt;small&gt;0.70&lt;/small&gt;&lt;/i&gt;&lt;/td&gt;
&lt;td&gt;&lt;i&gt;&lt;small&gt;13.4&lt;/small&gt;&lt;/i&gt;&lt;/td&gt;
&lt;td&gt;&lt;/td&gt;
&lt;td&gt;&lt;/td&gt;
&lt;td&gt;&lt;/td&gt;
&lt;td&gt;&lt;i&gt;&lt;small&gt;0.40&lt;/small&gt;&lt;/i&gt;&lt;/td&gt;
&lt;td&gt;&lt;i&gt;&lt;small&gt;0.70&lt;/small&gt;&lt;/i&gt;&lt;/td&gt;
&lt;td&gt;&lt;i&gt;&lt;small&gt;0.08&lt;/small&gt;&lt;/i&gt;&lt;/td&gt;
&lt;/tr&gt;

&lt;tr&gt;&lt;td&gt;Kaolin&lt;/td&gt;
&lt;td&gt;25&lt;/td&gt;
&lt;td&gt;11.82&lt;/td&gt;
&lt;td&gt;10.05&lt;/td&gt;
&lt;td&gt;&lt;/td&gt;
&lt;td&gt;&lt;/td&gt;
&lt;td&gt;&lt;/td&gt;
&lt;td&gt;&lt;/td&gt;
&lt;td&gt;&lt;/td&gt;
&lt;td&gt;&lt;/td&gt;
&lt;td&gt;&lt;/td&gt;
&lt;td&gt;&lt;/td&gt;
&lt;/tr&gt;
&lt;tr&gt;
&lt;td&gt;&lt;i&gt;&lt;small&gt;Remaining&lt;/small&gt;&lt;/i&gt;&lt;/td&gt;
&lt;td&gt;&lt;/td&gt;
&lt;td&gt;&lt;i&gt;&lt;small&gt;37.52&lt;/small&gt;&lt;/i&gt;&lt;/td&gt;
&lt;td&gt;&lt;/td&gt;
&lt;td&gt;&lt;i&gt;&lt;small&gt;0.70&lt;/small&gt;&lt;/i&gt;&lt;/td&gt;
&lt;td&gt;&lt;i&gt;&lt;small&gt;13.4&lt;/small&gt;&lt;/i&gt;&lt;/td&gt;
&lt;td&gt;&lt;/td&gt;
&lt;td&gt;&lt;/td&gt;
&lt;td&gt;&lt;/td&gt;
&lt;td&gt;&lt;i&gt;&lt;small&gt;0.40&lt;/small&gt;&lt;/i&gt;&lt;/td&gt;
&lt;td&gt;&lt;i&gt;&lt;small&gt;0.70&lt;/small&gt;&lt;/i&gt;&lt;/td&gt;
&lt;td&gt;&lt;i&gt;&lt;small&gt;0.08&lt;/small&gt;&lt;/i&gt;&lt;/td&gt;
&lt;/tr&gt;

&lt;tr&gt;&lt;td&gt;Dolomite&lt;/td&gt;
&lt;td&gt;3.2&lt;/td&gt;
&lt;td&gt;&lt;/td&gt;
&lt;td&gt;&lt;/td&gt;
&lt;td&gt;0.70&lt;/td&gt;
&lt;td&gt;0.98&lt;/td&gt;
&lt;td&gt;&lt;/td&gt;
&lt;td&gt;&lt;/td&gt;
&lt;td&gt;&lt;/td&gt;
&lt;td&gt;&lt;/td&gt;
&lt;td&gt;&lt;/td&gt;
&lt;td&gt;&lt;/td&gt;
&lt;/tr&gt;
&lt;tr&gt;
&lt;td&gt;&lt;i&gt;&lt;small&gt;Remaining&lt;/small&gt;&lt;/i&gt;&lt;/td&gt;
&lt;td&gt;&lt;/td&gt;
&lt;td&gt;&lt;/td&gt;
&lt;td&gt;&lt;/td&gt;
&lt;td&gt;&lt;/td&gt;
&lt;td&gt;&lt;i&gt;&lt;small&gt;12.42&lt;/small&gt;&lt;/i&gt;&lt;/td&gt;
&lt;td&gt;&lt;/td&gt;
&lt;td&gt;&lt;/td&gt;
&lt;td&gt;&lt;/td&gt;
&lt;td&gt;&lt;i&gt;&lt;small&gt;0.40&lt;/small&gt;&lt;/i&gt;&lt;/td&gt;
&lt;td&gt;&lt;i&gt;&lt;small&gt;0.70&lt;/small&gt;&lt;/i&gt;&lt;/td&gt;
&lt;td&gt;&lt;i&gt;&lt;small&gt;0.08&lt;/small&gt;&lt;/i&gt;&lt;/td&gt;
&lt;/tr&gt;

&lt;tr&gt;&lt;td&gt;Bone Ash&lt;/td&gt;
&lt;td&gt;0.94&lt;/td&gt;
&lt;td&gt;&lt;/td&gt;
&lt;td&gt;&lt;/td&gt;
&lt;td&gt;&lt;/td&gt;
&lt;td&gt;0.52&lt;/td&gt;
&lt;td&gt;&lt;/td&gt;
&lt;td&gt;&lt;/td&gt;
&lt;td&gt;&lt;/td&gt;
&lt;td&gt;0.40&lt;/td&gt;
&lt;td&gt;&lt;/td&gt;
&lt;td&gt;&lt;/td&gt;
&lt;/tr&gt;
&lt;tr&gt;
&lt;td&gt;&lt;i&gt;&lt;small&gt;Remaining&lt;/small&gt;&lt;/i&gt;&lt;/td&gt;
&lt;td&gt;&lt;/td&gt;
&lt;td&gt;&lt;i&gt;&lt;small&gt;37.52&lt;/small&gt;&lt;/i&gt;&lt;/td&gt;
&lt;td&gt;&lt;/td&gt;
&lt;td&gt;&lt;/td&gt;
&lt;td&gt;&lt;i&gt;&lt;small&gt;11.9&lt;/small&gt;&lt;/i&gt;&lt;/td&gt;
&lt;td&gt;&lt;/td&gt;
&lt;td&gt;&lt;/td&gt;
&lt;td&gt;&lt;/td&gt;
&lt;td&gt;&lt;/td&gt;
&lt;td&gt;&lt;i&gt;&lt;small&gt;0.70&lt;/small&gt;&lt;/i&gt;&lt;/td&gt;
&lt;td&gt;&lt;i&gt;&lt;small&gt;0.08&lt;/small&gt;&lt;/i&gt;&lt;/td&gt;
&lt;/tr&gt;

&lt;tr&gt;&lt;td&gt;Silica&lt;/td&gt;
&lt;td&gt;37.52&lt;/td&gt;
&lt;td&gt;37.52&lt;/td&gt;
&lt;td&gt;&lt;/td&gt;
&lt;td&gt;&lt;/td&gt;
&lt;td&gt;&lt;/td&gt;
&lt;td&gt;&lt;/td&gt;
&lt;td&gt;&lt;/td&gt;
&lt;td&gt;&lt;/td&gt;
&lt;td&gt;&lt;/td&gt;
&lt;td&gt;&lt;/td&gt;
&lt;td&gt;&lt;/td&gt;
&lt;/tr&gt;
&lt;tr&gt;
&lt;td&gt;&lt;i&gt;&lt;small&gt;Remaining&lt;/small&gt;&lt;/i&gt;&lt;/td&gt;
&lt;td&gt;&lt;/td&gt;
&lt;td&gt;&lt;/td&gt;
&lt;td&gt;&lt;/td&gt;
&lt;td&gt;&lt;/td&gt;
&lt;td&gt;&lt;i&gt;&lt;small&gt;11.9&lt;/small&gt;&lt;/i&gt;&lt;/td&gt;
&lt;td&gt;&lt;/td&gt;
&lt;td&gt;&lt;/td&gt;
&lt;td&gt;&lt;/td&gt;
&lt;td&gt;&lt;/td&gt;
&lt;td&gt;&lt;i&gt;&lt;small&gt;0.70&lt;/small&gt;&lt;/i&gt;&lt;/td&gt;
&lt;td&gt;&lt;i&gt;&lt;small&gt;0.08&lt;/small&gt;&lt;/i&gt;&lt;/td&gt;
&lt;/tr&gt;

&lt;tr&gt;&lt;td&gt;Whiting&lt;/td&gt;
&lt;td&gt;21.21&lt;/td&gt;
&lt;td&gt;&lt;/td&gt;
&lt;td&gt;&lt;/td&gt;
&lt;td&gt;&lt;/td&gt;
&lt;td&gt;11.9&lt;/td&gt;
&lt;td&gt;&lt;/td&gt;
&lt;td&gt;&lt;/td&gt;
&lt;td&gt;&lt;/td&gt;
&lt;td&gt;&lt;/td&gt;
&lt;td&gt;&lt;/td&gt;
&lt;td&gt;&lt;/td&gt;
&lt;/tr&gt;
&lt;tr&gt;
&lt;td&gt;&lt;i&gt;&lt;small&gt;Remaining&lt;/small&gt;&lt;/i&gt;&lt;/td&gt;
&lt;td&gt;&lt;/td&gt;
&lt;td&gt;&lt;/td&gt;
&lt;td&gt;&lt;/td&gt;
&lt;td&gt;&lt;/td&gt;
&lt;td&gt;&lt;/td&gt;
&lt;td&gt;&lt;/td&gt;
&lt;td&gt;&lt;/td&gt;
&lt;td&gt;&lt;/td&gt;
&lt;td&gt;&lt;/td&gt;
&lt;td&gt;&lt;i&gt;&lt;small&gt;&lt;b&gt;0.70&lt;/b&gt;&lt;/small&gt;&lt;/i&gt;&lt;/td&gt;
&lt;td&gt;&lt;i&gt;&lt;small&gt;0.08&lt;/small&gt;&lt;/i&gt;&lt;/td&gt;
&lt;/tr&gt;

&lt;tr&gt;&lt;td&gt;Red Iron Oxide&lt;/td&gt;
&lt;td&gt;0.74&lt;/td&gt;
&lt;td&gt;&lt;/td&gt;
&lt;td&gt;&lt;/td&gt;
&lt;td&gt;&lt;/td&gt;
&lt;td&gt;&lt;/td&gt;
&lt;td&gt;&lt;/td&gt;
&lt;td&gt;&lt;/td&gt;
&lt;td&gt;&lt;/td&gt;
&lt;td&gt;&lt;/td&gt;
&lt;td&gt;&lt;b&gt;0.70&lt;/b&gt;&lt;/td&gt;
&lt;td&gt;&lt;/td&gt;
&lt;/tr&gt;
&lt;tr&gt;
&lt;td&gt;&lt;i&gt;&lt;small&gt;Remaining&lt;/small&gt;&lt;/i&gt;&lt;/td&gt;
&lt;td&gt;&lt;/td&gt;
&lt;td&gt;&lt;/td&gt;
&lt;td&gt;&lt;/td&gt;
&lt;td&gt;&lt;/td&gt;
&lt;td&gt;&lt;/td&gt;
&lt;td&gt;&lt;/td&gt;
&lt;td&gt;&lt;/td&gt;
&lt;td&gt;&lt;/td&gt;
&lt;td&gt;&lt;/td&gt;
&lt;td&gt;&lt;/td&gt;
&lt;td&gt;&lt;i&gt;&lt;small&gt;0.08&lt;/small&gt;&lt;/i&gt;&lt;/td&gt;
&lt;/tr&gt;
&lt;/tbody&gt;
&lt;/table&gt;

## 8. Fulfilling Titanium

Titanium is a vital component of many types of glazes.  In celadons, titanium modifies the color, shifting green from the blue end of the spectrum towards yellow.  Titanium often is present in glazes as a contaminant in the clays.  For this glaze, some trace amount of titanium will already come from the 25% kaolin.  Therefore we can make the decision to not additionally add titanium to the recipe.

Similarly, the amount of iron we add can be changed, as clays often already contain some amount of iron.

## Final Glaze Recipe

24.8 Potash Feldspar 
25 Kaolin
3.2 Dolomite
0.94 Bone Ash
37.52 Silica
21.21 Whiting
0.74 Red Iron Oxide

**Final 100% Glaze Recipe with Red Iron Oxide as an additive**

&lt;table&gt;
&lt;thead&gt;
&lt;tr&gt;&lt;th&gt;Material&lt;/th&gt;&lt;th&gt;Amount&lt;/th&gt;&lt;th&gt;Additional&lt;/th&gt;&lt;/tr&gt;
&lt;/thead&gt;
&lt;tbody&gt; 
&lt;tr&gt;
&lt;td&gt;Silica&lt;/td&gt;&lt;td&gt;33.3&lt;/td&gt;&lt;td&gt;&lt;/td&gt;
&lt;/tr&gt;
&lt;tr&gt;
&lt;td&gt;Kaolin&lt;/td&gt;&lt;td&gt;22.2&lt;/td&gt;&lt;td&gt;&lt;/td&gt;
&lt;/tr&gt;
&lt;tr&gt;
&lt;td&gt;Potash Feldspar&lt;/td&gt;&lt;td&gt;22.01&lt;/td&gt;&lt;td&gt;&lt;/td&gt;
&lt;/tr&gt;
&lt;tr&gt;
&lt;td&gt;Whiting&lt;/td&gt;&lt;td&gt;18.82&lt;/td&gt;&lt;td&gt;&lt;/td&gt;
&lt;/tr&gt;
&lt;tr&gt;
&lt;td&gt;Dolomite&lt;/td&gt;&lt;td&gt;2.84&lt;/td&gt;&lt;td&gt;&lt;/td&gt;
&lt;/tr&gt;
&lt;tr&gt;
&lt;td&gt;Bone Ash&lt;/td&gt;&lt;td&gt;0.83&lt;/td&gt;&lt;td&gt;&lt;/td&gt;
&lt;/tr&gt;
&lt;tr&gt;
