Repository: derekphilipau/wiki.glazy.org

File: t/reconstruction-of-glazes-using-the-percentage-method/236.rss (part 2 of 2)
<?xml version="1.0" encoding="UTF-8" ?>
&lt;td&gt;&lt;i&gt;Total Base&lt;/i&gt;&lt;/td&gt;&lt;td&gt;100&lt;/td&gt;&lt;td&gt;&lt;/td&gt;
&lt;/tr&gt;
&lt;tr&gt;
&lt;td&gt;Red Iron Oxide&lt;/td&gt;&lt;td&gt;0.66&lt;/td&gt;&lt;td&gt;Yes&lt;/td&gt;
&lt;/tr&gt;
&lt;tr&gt;
&lt;td&gt;&lt;i&gt;Total&lt;/i&gt;&lt;/td&gt;&lt;td&gt;100.66&lt;/td&gt;&lt;td&gt;&lt;/td&gt;
&lt;/tr&gt;
&lt;/tbody&gt;
&lt;/table&gt;

## Using Lipgloss

New to Lipgloss?  Start here: 
https://wiki.glazy.org/t/using-lipgloss/

Lipgloss makes constructing a recipe from an analysis easy.  Just select the materials, enter the analysis, and click &quot;Calculate Restrictions&quot;.

&lt;img src=&quot;/uploads/default/original/1X/10a63951df2743c985354ce4464be4e1a2a2b63d.png&quot; width=&quot;690&quot; height=&quot;665&quot;&gt;</description>
    
    <lastBuildDate>Tue, 23 May 2017 10:16:59 +0000</lastBuildDate>
    <category>Glaze Chemistry</category>
    <atom:link href="https://wiki.glazy.org/t/reconstruction-of-glazes-using-the-percentage-method/236.rss" rel="self" type="application/rss+xml" />
      <item>
        <title>Reconstruction of Glazes using the Percentage Method</title>
        <dc:creator><![CDATA[ceramicswiki]]></dc:creator>
        <description><![CDATA[
            <h2>Nigel Wood’s Percentage Method</h2>
<p>In <em>Chinese Glazes</em>, Chapter 13, p 249-262, Nigel Wood describes how to use the percentage method to reconstruct glaze analyses using modern materials.</p>
<h2>Example Analysis</h2>
<p>To illustrate the percentage method, let’s use a typical glaze analysis from <em>Chinese Glazes</em>:</p>
<p>Table 29 Hanghzou Guan wares and Longquan Guan wares compared, Glazes-Hangzhou, Guan 1.  Nigel Wood, <em>Chinese Glazes</em>, p. 82</p>
<p><strong>Hangzhou Guan Glaze 1</strong></p>
<table>
<thead>
<tr>
<th></th>
<th>SiO<sub>2</sub>
</th>
<th>Al<sub>2</sub>O<sub>3</sub>
</th>
<th>MgO</th>
<th>CaO</th>
<th>K<sub>2</sub>O</th>
<th>Na<sub>2</sub>O</th>
<th>KNaO</th>
<th>P<sub>2</sub>O<sub>5</sub>
</th>
<th>Fe<sub>2</sub>O<sub>3</sub>
</th>
<th>TiO<sub>2</sub>
</th>
</tr>
</thead>
<tbody>
<tr>
<td>Total</td>
<td>65.40</td>
<td>14.60</td>
<td>0.70</td>
<td>13.40</td>
<td>4.00</td>
<td>0.20</td>
<td>4.20</td>
<td>0.40</td>
<td>0.70</td>
<td>0.08</td>
</tr>
<tr>
<td>Adjusted Total (100%)</td>
<td>65.74</td>
<td>14.68</td>
<td>0.70</td>
<td>13.47</td>
<td>4.02</td>
<td>0.20</td>
<td>4.22</td>
<td>0.40</td>
<td>0.70</td>
<td>0.08</td>
</tr>
</tbody>
</table>
<p>View this analysis on Glazy: <a href="https://glazy.org/recipes/3825" rel="nofollow noopener">https://glazy.org/recipes/3825</a></p>
<h2>Determining which materials to use</h2>
<p>From the analysis we need materials that have the following oxides:  SiO2, Al2O3, MgO, CaO, K2O, Na2O, P2O5, Fe2O3, and TiO2.  Looking through the analyses for materials in our studio we find:</p>
<ul>
<li>Feldspars: K2O, Na2O, SiO2, and Al2O3.  Due to the prevalence of K2O in this analysis, we will use Potash Feldspar.</li>
<li>Kaolin: SiO2 and Al2O3</li>
<li>Dolomite: MgO and CaO</li>
<li>Bone ash: P2O5 and CaO</li>
<li>Silica: SiO2</li>
<li>Whiting: CaO</li>
<li>Red Iron Oxide: Fe2O3</li>
</ul>
<p>When fulfilling oxides in the analysis, we will do so in order of material complexity.  For example, we will use Potash Feldspar to fulfill Na2O and K2O before using Silica to fulfill SiO2.  If we used Silica first to add all of the SiO2, adding any Potash Feldspar later would give us too much SiO2.</p>
<p><em>Note: These materials are theoretical.  In practice it is better to use analyses for specific materials, e.g. Custer Feldspar instead of Potash Feldspar and EPK instead of Kaolin.</em></p>
<h2>1. Add Potash Feldspar to fulfill K2O and Na2O (combined values as KNaO):</h2>
<p>Here is our analysis for theoretical Potash Feldspar:</p>
<table>
<thead>
<tr>
<th>Material</th>
<th>SiO<sub>2</sub>
</th>
<th>Al<sub>2</sub>O<sub>3</sub>
</th>
<th>CaO</th>
<th>K<sub>2</sub>O</th>
<th><em>KNaO</em></th>
<th>LOI</th>
<th>Total</th>
</tr>
</thead>
<tbody>
<tr>
<td>Potash Feldspar</td>
<td>64.76%</td>
<td>18.32%</td>
<td></td>
<td>16.92%</td>
<td>16.92%</td>
<td></td>
<td><i>100</i></td>
</tr>
</tbody>
<tbody>
</tbody>
</table>
<p>We use Feldspar to fulfill the R2O oxides, K2O and Na2O.  The easiest way to do this is to combine K2O and Na2O into a single value, KNaO.  To calculate the amount of Potash Feldspar we need, divide the KNaO value (4.2) by Potash Feldspar’s KNaO value (16.92) and then multiply by 100:</p>
<p><code>4.20 / 16.92 * 100 = 24.8</code></p>
<p>Now that we know we need 24.8% Potash Feldspar to fulfill KNaO, we can calculate the other oxides in Potash Feldspar:</p>
<p>SiO2: <code>64.76 * .248 = 16.06</code><br>
Al2O3:  <code>18.32 * .248 = 4.54</code></p>
<p>The resulting calculation table looks like this:</p>
<table>
<thead>
<tr>
<th></th>
<th>Amount</th>
<th>SiO<sub>2</sub>
</th>
<th>Al<sub>2</sub>O<sub>3</sub>
</th>
<th>MgO</th>
<th>CaO</th>
<th>K<sub>2</sub>O</th>
<th>Na<sub>2</sub>O</th>
<th><i>KNaO</i></th>
<th>P<sub>2</sub>O<sub>5</sub>
</th>
<th>Fe<sub>2</sub>O<sub>3</sub>
</th>
<th>TiO<sub>2</sub>
</th>
</tr>
</thead>
<tbody>
<tr>
<td>Original Analysis</td>
<td></td>
<td>65.40</td>
<td>14.60</td>
<td>0.70</td>
<td>13.40</td>
<td><b>4.00</b></td>
<td><b>0.20</b></td>
<td><b>4.20</b></td>
<td>0.40</td>
<td>0.70</td>
<td>0.08</td>
</tr>
<tr>
<td>Potash Feldspar</td>
<td>24.8</td>
<td>16.06</td>
<td>4.54</td>
<td></td>
<td></td>
<td><b>4.20</b></td>
<td></td>
<td><b>4.20</b></td>
<td></td>
<td></td>
<td></td>
</tr>
<tr>
<td><i><small>Remaining</small></i></td>
<td></td>
<td><i><small>49.34</small></i></td>
<td><i><small>10.06</small></i></td>
<td><i><small>0.70</small></i></td>
<td><i><small>13.4</small></i></td>
<td></td>
<td></td>
<td></td>
<td><i><small>0.40</small></i></td>
<td><i><small>0.70</small></i></td>
<td><i><small>0.08</small></i></td>
</tr>
</tbody>
</table>
<h2>2. Add Kaolin to fulfill Al2O3 and some SiO2</h2>
<p>Here is our analysis for theoretical Kaolin:</p>
<table>
<thead>
<tr>
<th>Material</th>
<th>SiO<sub>2</sub>
</th>
<th>Al<sub>2</sub>O<sub>3</sub>
</th>
<th>CaO</th>
<th>K<sub>2</sub>O</th>
<th><em>KNaO</em></th>
<th>LOI</th>
<th>Total</th>
</tr>
</thead>
<tbody>
<tr>
<td>Kaolin</td>
<td>47.29%</td>
<td>40.21%</td>
<td></td>
<td></td>
<td></td>
<td>12.50</td>
<td><i>100</i></td>
</tr>
</tbody>
<tbody>
</tbody>
</table>
<p>We will use Kaolin to fulfill the remaining Al2O3 and some SiO2.  To calculate the amount of Kaolin we need, divide the Al2O3 value (10.05) by Kaolins’s Al2O3 value (40.21) and then multiply by 100:</p>
<p><code>10.05 / 40.21 * 100 = 25</code></p>
<p>Now that we know we need 25% Kaolin to fulfill the remaining Al2O3, we can calculate the other oxides contributed by Kaolin:</p>
<p>SiO2: <code>47.29 * .25 = 11.82</code></p>
<p>The resulting calculation table looks like this:</p>
<table>
<thead>
<tr>
<th></th>
<th>Amount</th>
<th>SiO<sub>2</sub>
</th>
<th>Al<sub>2</sub>O<sub>3</sub>
</th>
<th>MgO</th>
<th>CaO</th>
<th>K<sub>2</sub>O</th>
<th>Na<sub>2</sub>O</th>
<th><i>KNaO</i></th>
<th>P<sub>2</sub>O<sub>5</sub>
</th>
<th>Fe<sub>2</sub>O<sub>3</sub>
</th>
<th>TiO<sub>2</sub>
</th>
</tr>
</thead>
<tbody>
<tr>
<td>Original Analysis</td>
<td></td>
<td>65.40</td>
<td>14.60</td>
<td>0.70</td>
<td>13.40</td>
<td>4.00</td>
<td>0.20</td>
<td>4.20</td>
<td>0.40</td>
<td>0.70</td>
<td>0.08</td>
</tr>
<tr>
<td>Potash Feldspar</td>
<td>24.8</td>
<td>16.06</td>
<td>4.54</td>
<td></td>
<td></td>
<td>4.20</td>
<td></td>
<td>4.20</td>
<td></td>
<td></td>
<td></td>
</tr>
<tr>
<td><i><small>Remaining</small></i></td>
<td></td>
<td><i><small>49.34</small></i></td>
<td><i><small><b>10.05</b></small></i></td>
<td><i><small>0.70</small></i></td>
<td><i><small>13.4</small></i></td>
<td></td>
<td></td>
<td></td>
<td><i><small>0.40</small></i></td>
<td><i><small>0.70</small></i></td>
<td><i><small>0.08</small></i></td>
</tr>
<tr>
<td>Kaolin</td>
<td>25</td>
<td><b>11.82</b></td>
<td><b>10.05</b></td>
<td></td>
<td></td>
<td></td>
<td></td>
<td></td>
<td></td>
<td></td>
<td></td>
</tr>
<tr>
<td><i><small>Remaining</small></i></td>
<td></td>
<td><i><small>37.52</small></i></td>
<td></td>
<td><i><small>0.70</small></i></td>
<td><i><small>13.4</small></i></td>
<td></td>
<td></td>
<td></td>
<td><i><small>0.40</small></i></td>
<td><i><small>0.70</small></i></td>
<td><i><small>0.08</small></i></td>
</tr>
</tbody>
</table>
<h2>3. Add Dolomite to fulfill MgO and partially CaO</h2>
<table>
<thead>
<tr>
<th></th>
<th>Amount</th>
<th>SiO<sub>2</sub>
</th>
<th>Al<sub>2</sub>O<sub>3</sub>
</th>
<th>MgO</th>
<th>CaO</th>
<th>K<sub>2</sub>O</th>
<th>Na<sub>2</sub>O</th>
<th><i>KNaO</i></th>
<th>P<sub>2</sub>O<sub>5</sub>
</th>
<th>Fe<sub>2</sub>O<sub>3</sub>
</th>
<th>TiO<sub>2</sub>
</th>
</tr>
</thead>
<tbody>
<tr>
<td>Original Analysis</td>
<td></td>
<td>65.40</td>
<td>14.60</td>
<td>0.70</td>
<td>13.40</td>
<td>4.00</td>
<td>0.20</td>
<td>4.20</td>
<td>0.40</td>
<td>0.70</td>
<td>0.08</td>
</tr>
<tr>
<td>Potash Feldspar</td>
<td>24.8</td>
<td>16.06</td>
<td>4.54</td>
<td></td>
<td></td>
<td>4.20</td>
<td></td>
<td>4.20</td>
<td></td>
<td></td>
<td></td>
</tr>
<tr>
<td><i><small>Remaining</small></i></td>
<td></td>
<td><i><small>49.34</small></i></td>
<td><i><small>10.05</small></i></td>
<td><i><small>0.70</small></i></td>
<td><i><small>13.4</small></i></td>
<td></td>
<td></td>
<td></td>
<td><i><small>0.40</small></i></td>
<td><i><small>0.70</small></i></td>
<td><i><small>0.08</small></i></td>
</tr>
<tr>
<td>Kaolin</td>
<td>25</td>
<td>11.82</td>
<td>10.05</td>
<td></td>
<td></td>
<td></td>
<td></td>
<td></td>
<td></td>
<td></td>
<td></td>
</tr>
<tr>
<td><i><small>Remaining</small></i></td>
<td></td>
<td><i><small>37.52</small></i></td>
<td></td>
<td><i><small><b>0.70</b></small></i></td>
<td><i><small><b>13.4</b></small></i></td>
<td></td>
<td></td>
<td></td>
<td><i><small>0.40</small></i></td>
<td><i><small>0.70</small></i></td>
<td><i><small>0.08</small></i></td>
</tr>
<tr>
<td>Dolomite</td>
<td>3.2</td>
<td></td>
<td></td>
<td><b>0.70</b></td>
<td><b>0.98</b></td>
<td></td>
<td></td>
<td></td>
<td></td>
<td></td>
<td></td>
</tr>
<tr>
<td><i><small>Remaining</small></i></td>
<td></td>
<td><i><small>37.52</small></i></td>
<td></td>
<td></td>
<td><i><small>12.42</small></i></td>
<td></td>
<td></td>
<td></td>
<td><i><small>0.40</small></i></td>
<td><i><small>0.70</small></i></td>
<td><i><small>0.08</small></i></td>
</tr>
</tbody>
</table>
<h2>4. Add Bone Ash to fulfill P2O5 and some CaO</h2>
<table>
<thead>
<tr>
<th></th>
<th>Amount</th>
<th>SiO<sub>2</sub>
</th>
<th>Al<sub>2</sub>O<sub>3</sub>
</th>
<th>MgO</th>
<th>CaO</th>
<th>K<sub>2</sub>O</th>
<th>Na<sub>2</sub>O</th>
<th><i>KNaO</i></th>
<th>P<sub>2</sub>O<sub>5</sub>
</th>
<th>Fe<sub>2</sub>O<sub>3</sub>
</th>
<th>TiO<sub>2</sub>
</th>
</tr>
</thead>
<tbody>
<tr>
<td>Original Analysis</td>
<td></td>
<td>65.40</td>
<td>14.60</td>
<td>0.70</td>
<td>13.40</td>
<td>4.00</td>
<td>0.20</td>
<td>4.20</td>
<td>0.40</td>
<td>0.70</td>
<td>0.08</td>
</tr>
<tr>
<td>Potash Feldspar</td>
<td>24.8</td>
<td>16.06</td>
<td>4.54</td>
<td></td>
<td></td>
<td>4.20</td>
<td></td>
<td>4.20</td>
<td></td>
<td></td>
<td></td>
</tr>
<tr>
<td><i><small>Remaining</small></i></td>
<td></td>
<td><i><small>49.34</small></i></td>
<td><i><small>10.05</small></i></td>
<td><i><small>0.70</small></i></td>
<td><i><small>13.4</small></i></td>
<td></td>
<td></td>
<td></td>
<td><i><small>0.40</small></i></td>
<td><i><small>0.70</small></i></td>
<td><i><small>0.08</small></i></td>
</tr>
<tr>
<td>Kaolin</td>
<td>25</td>
<td>11.82</td>
<td>10.05</td>
<td></td>
<td></td>
<td></td>
<td></td>
<td></td>
<td></td>
<td></td>
<td></td>
</tr>
<tr>
<td><i><small>Remaining</small></i></td>
<td></td>
<td><i><small>37.52</small></i></td>
<td></td>
<td><i><small>0.70</small></i></td>
<td><i><small>13.4</small></i></td>
<td></td>
<td></td>
<td></td>
<td><i><small>0.40</small></i></td>
<td><i><small>0.70</small></i></td>
<td><i><small>0.08</small></i></td>
</tr>
<tr>
<td>Dolomite</td>
<td>3.2</td>
<td></td>
<td></td>
<td>0.70</td>
<td>0.98</td>
<td></td>
<td></td>
<td></td>
<td></td>
<td></td>
<td></td>
</tr>
<tr>
<td><i><small>Remaining</small></i></td>
<td></td>
<td></td>
<td></td>
<td></td>
<td><i><small><b>12.42</b></small></i></td>
<td></td>
<td></td>
<td></td>
<td><i><small><b>0.40</b></small></i></td>
<td><i><small>0.70</small></i></td>
<td><i><small>0.08</small></i></td>
</tr>
<tr>
<td>Bone Ash</td>
<td>0.94</td>
<td></td>
<td></td>
<td></td>
<td><b>0.52</b></td>
<td></td>
<td></td>
<td></td>
<td><b>0.40</b></td>
<td></td>
<td></td>
</tr>
<tr>
<td><i><small>Remaining</small></i></td>
<td></td>
<td><i><small>37.52</small></i></td>
<td></td>
<td></td>
<td><i><small>11.9</small></i></td>
<td></td>
<td></td>
<td></td>
<td></td>
<td><i><small>0.70</small></i></td>
<td><i><small>0.08</small></i></td>
</tr>
</tbody>
</table>
<h2>5. Add Silica to fulfill remaining SiO2</h2>
<table>
<thead>
<tr>
<th></th>
<th>Amount</th>
<th>SiO<sub>2</sub>
</th>
<th>Al<sub>2</sub>O<sub>3</sub>
</th>
<th>MgO</th>
<th>CaO</th>
<th>K<sub>2</sub>O</th>
<th>Na<sub>2</sub>O</th>
<th><i>KNaO</i></th>
<th>P<sub>2</sub>O<sub>5</sub>
</th>
<th>Fe<sub>2</sub>O<sub>3</sub>
</th>
<th>TiO<sub>2</sub>
</th>
</tr>
</thead>
<tbody>
<tr>
<td>Original Analysis</td>
<td></td>
<td>65.40</td>
<td>14.60</td>
<td>0.70</td>
<td>13.40</td>
<td>4.00</td>
<td>0.20</td>
<td>4.20</td>
<td>0.40</td>
<td>0.70</td>
<td>0.08</td>
</tr>
<tr>
<td>Potash Feldspar</td>
<td>24.8</td>
<td>16.06</td>
<td>4.54</td>
<td></td>
<td></td>
<td>4.20</td>
<td></td>
<td>4.20</td>
<td></td>
<td></td>
<td></td>
</tr>
<tr>
<td><i><small>Remaining</small></i></td>
<td></td>
<td><i><small>49.34</small></i></td>
<td><i><small>10.05</small></i></td>
<td><i><small>0.70</small></i></td>
<td><i><small>13.4</small></i></td>
<td></td>
<td></td>
<td></td>
<td><i><small>0.40</small></i></td>
<td><i><small>0.70</small></i></td>
<td><i><small>0.08</small></i></td>
</tr>
<tr>
<td>Kaolin</td>
<td>25</td>
<td>11.82</td>
<td>10.05</td>
<td></td>
<td></td>
<td></td>
<td></td>
<td></td>
<td></td>
<td></td>
<td></td>
</tr>
<tr>
<td><i><small>Remaining</small></i></td>
<td></td>
<td><i><small>37.52</small></i></td>
<td></td>
<td><i><small>0.70</small></i></td>
<td><i><small>13.4</small></i></td>
<td></td>
<td></td>
<td></td>
<td><i><small>0.40</small></i></td>
<td><i><small>0.70</small></i></td>
<td><i><small>0.08</small></i></td>
</tr>
<tr>
<td>Dolomite</td>
<td>3.2</td>
<td></td>
<td></td>
<td>0.70</td>
<td>0.98</td>
<td></td>
<td></td>
<td></td>
<td></td>
<td></td>
<td></td>
</tr>
<tr>
<td><i><small>Remaining</small></i></td>
<td></td>
<td></td>
<td></td>
<td></td>
<td><i><small>12.42</small></i></td>
<td></td>
<td></td>
<td></td>
<td><i><small>0.40</small></i></td>
<td><i><small>0.70</small></i></td>
<td><i><small>0.08</small></i></td>
</tr>
<tr>
<td>Bone Ash</td>
<td>0.94</td>
<td></td>
<td></td>
<td></td>
<td>0.52</td>
<td></td>
<td></td>
<td></td>
<td>0.40</td>
<td></td>
<td></td>
</tr>
<tr>
<td><i><small>Remaining</small></i></td>
<td></td>
<td><i><small><b>37.52</b></small></i></td>
<td></td>
<td></td>
<td><i><small>11.9</small></i></td>
<td></td>
<td></td>
<td></td>
<td></td>
<td><i><small>0.70</small></i></td>
<td><i><small>0.08</small></i></td>
</tr>
<tr>
<td>Silica</td>
<td>37.52</td>
<td><b>37.52</b></td>
<td></td>
<td></td>
<td></td>
<td></td>
<td></td>
<td></td>
<td></td>
<td></td>
<td></td>
</tr>
<tr>
<td><i><small>Remaining</small></i></td>
<td></td>
<td></td>
<td></td>
<td></td>
<td><i><small>11.9</small></i></td>
<td></td>
<td></td>
<td></td>
<td></td>
<td><i><small>0.70</small></i></td>
<td><i><small>0.08</small></i></td>
</tr>
</tbody>
</table>
<h2>6. Add Whiting to fulfill remaining CaO</h2>
<table>
<thead>
<tr>
<th></th>
<th>Amount</th>
<th>SiO<sub>2</sub>
</th>
<th>Al<sub>2</sub>O<sub>3</sub>
</th>
<th>MgO</th>
<th>CaO</th>
<th>K<sub>2</sub>O</th>
<th>Na<sub>2</sub>O</th>
<th><i>KNaO</i></th>
<th>P<sub>2</sub>O<sub>5</sub>
</th>
<th>Fe<sub>2</sub>O<sub>3</sub>
</th>
<th>TiO<sub>2</sub>
</th>
</tr>
</thead>
<tbody>
<tr>
<td>Original Analysis</td>
<td></td>
<td>65.40</td>
<td>14.60</td>
<td>0.70</td>
<td>13.40</td>
<td>4.00</td>
<td>0.20</td>
<td>4.20</td>
<td>0.40</td>
<td>0.70</td>
<td>0.08</td>
</tr>
<tr>
<td>Potash Feldspar</td>
<td>24.8</td>
<td>16.06</td>
<td>4.54</td>
<td></td>
<td></td>
<td>4.20</td>
<td></td>
<td>4.20</td>
<td></td>
<td></td>
<td></td>
</tr>
<tr>
<td><i><small>Remaining</small></i></td>
<td></td>
<td><i><small>49.34</small></i></td>
<td><i><small>10.05</small></i></td>
<td><i><small>0.70</small></i></td>
<td><i><small>13.4</small></i></td>
<td></td>
<td></td>
<td></td>
<td><i><small>0.40</small></i></td>
<td><i><small>0.70</small></i></td>
<td><i><small>0.08</small></i></td>
</tr>
<tr>
<td>Kaolin</td>
<td>25</td>
<td>11.82</td>
<td>10.05</td>
<td></td>
<td></td>
<td></td>
<td></td>
<td></td>
<td></td>
<td></td>
<td></td>
</tr>
<tr>
<td><i><small>Remaining</small></i></td>
<td></td>
<td><i><small>37.52</small></i></td>
<td></td>
<td><i><small>0.70</small></i></td>
<td><i><small>13.4</small></i></td>
<td></td>
<td></td>
<td></td>
<td><i><small>0.40</small></i></td>
<td><i><small>0.70</small></i></td>
<td><i><small>0.08</small></i></td>
</tr>
<tr>
<td>Dolomite</td>
<td>3.2</td>
<td></td>
<td></td>
<td>0.70</td>
<td>0.98</td>
<td></td>
<td></td>
<td></td>
<td></td>
<td></td>
<td></td>
</tr>
<tr>
<td><i><small>Remaining</small></i></td>
<td></td>
<td></td>
<td></td>
<td></td>
<td><i><small>12.42</small></i></td>
<td></td>
<td></td>
<td></td>
<td><i><small>0.40</small></i></td>
<td><i><small>0.70</small></i></td>
<td><i><small>0.08</small></i></td>
</tr>
<tr>
<td>Bone Ash</td>
<td>0.94</td>
<td></td>
<td></td>
<td></td>
<td>0.52</td>
<td></td>
<td></td>
<td></td>
<td>0.40</td>
<td></td>
<td></td>
</tr>
<tr>
<td><i><small>Remaining</small></i></td>
<td></td>
<td><i><small>37.52</small></i></td>
<td></td>
<td></td>
<td><i><small>11.9</small></i></td>
<td></td>
<td></td>
<td></td>
<td></td>
<td><i><small>0.70</small></i></td>
<td><i><small>0.08</small></i></td>
</tr>
<tr>
<td>Silica</td>
<td>37.52</td>
<td>37.52</td>
<td></td>
<td></td>
<td></td>
<td></td>
<td></td>
<td></td>
<td></td>
<td></td>
<td></td>
</tr>
<tr>
<td><i><small>Remaining</small></i></td>
<td></td>
<td></td>
<td></td>
<td></td>
<td><i><small><b>11.9</b></small></i></td>
<td></td>
<td></td>
<td></td>
<td></td>
<td><i><small>0.70</small></i></td>
<td><i><small>0.08</small></i></td>
</tr>
<tr>
<td>Whiting</td>
<td>21.21</td>
<td></td>
<td></td>
<td></td>
<td><b>11.9</b></td>
<td></td>
<td></td>
<td></td>
<td></td>
<td></td>
<td></td>
</tr>
<tr>
<td><i><small>Remaining</small></i></td>
<td></td>
<td></td>
<td></td>
<td></td>
<td></td>
<td></td>
<td></td>
<td></td>
<td></td>
<td><i><small>0.70</small></i></td>
<td><i><small>0.08</small></i></td>
</tr>
</tbody>
</table>
<h2>7. Add Red Iron Oxide to fulfill Fe2O3</h2>
<table>
<thead>
<tr>
<th></th>
<th>Amount</th>
<th>SiO<sub>2</sub>
</th>
<th>Al<sub>2</sub>O<sub>3</sub>
</th>
<th>MgO</th>
<th>CaO</th>
<th>K<sub>2</sub>O</th>
<th>Na<sub>2</sub>O</th>
<th><i>KNaO</i></th>
<th>P<sub>2</sub>O<sub>5</sub>
</th>
<th>Fe<sub>2</sub>O<sub>3</sub>
</th>
<th>TiO<sub>2</sub>
</th>
</tr>
</thead>
<tbody>
<tr>
<td>Original Analysis</td>
<td></td>
<td>65.40</td>
<td>14.60</td>
<td>0.70</td>
<td>13.40</td>
<td>4.00</td>
<td>0.20</td>
<td>4.20</td>
<td>0.40</td>
<td>0.70</td>
<td>0.08</td>
</tr>
<tr>
<td>Potash Feldspar</td>
<td>24.8</td>
<td>16.06</td>
<td>4.54</td>
<td></td>
<td></td>
<td>4.20</td>
<td></td>
<td>4.20</td>
<td></td>
<td></td>
<td></td>
</tr>
<tr>
<td><i><small>Remaining</small></i></td>
<td></td>
<td><i><small>49.34</small></i></td>
<td><i><small>10.05</small></i></td>
<td><i><small>0.70</small></i></td>
<td><i><small>13.4</small></i></td>
<td></td>
<td></td>
<td></td>
<td><i><small>0.40</small></i></td>
<td><i><small>0.70</small></i></td>
<td><i><small>0.08</small></i></td>
</tr>
<tr>
<td>Kaolin</td>
<td>25</td>
<td>11.82</td>
<td>10.05</td>
<td></td>
<td></td>
<td></td>
<td></td>
<td></td>
<td></td>
<td></td>
<td></td>
</tr>
<tr>
<td><i><small>Remaining</small></i></td>
<td></td>
<td><i><small>37.52</small></i></td>
<td></td>
<td><i><small>0.70</small></i></td>
<td><i><small>13.4</small></i></td>
<td></td>
<td></td>
<td></td>
<td><i><small>0.40</small></i></td>
<td><i><small>0.70</small></i></td>
<td><i><small>0.08</small></i></td>
</tr>
<tr>
<td>Dolomite</td>
<td>3.2</td>
<td></td>
<td></td>
<td>0.70</td>
<td>0.98</td>
<td></td>
<td></td>
<td></td>
<td></td>
<td></td>
<td></td>
</tr>
<tr>
<td><i><small>Remaining</small></i></td>
<td></td>
<td></td>
<td></td>
<td></td>
<td><i><small>12.42</small></i></td>
<td></td>
<td></td>
<td></td>
<td><i><small>0.40</small></i></td>
<td><i><small>0.70</small></i></td>
<td><i><small>0.08</small></i></td>
</tr>
<tr>
<td>Bone Ash</td>
<td>0.94</td>
<td></td>
<td></td>
<td></td>
<td>0.52</td>
<td></td>
<td></td>
<td></td>
<td>0.40</td>
<td></td>
<td></td>
</tr>
<tr>
<td><i><small>Remaining</small></i></td>
<td></td>
<td><i><small>37.52</small></i></td>
<td></td>
<td></td>
<td><i><small>11.9</small></i></td>
<td></td>
<td></td>
<td></td>
<td></td>
<td><i><small>0.70</small></i></td>
<td><i><small>0.08</small></i></td>
</tr>
<tr>
<td>Silica</td>
<td>37.52</td>
<td>37.52</td>
<td></td>
<td></td>
<td></td>
<td></td>
<td></td>
<td></td>
<td></td>
<td></td>
<td></td>
</tr>
<tr>
<td><i><small>Remaining</small></i></td>
<td></td>
<td></td>
<td></td>
<td></td>
<td><i><small>11.9</small></i></td>
<td></td>
<td></td>
<td></td>
<td></td>
<td><i><small>0.70</small></i></td>
<td><i><small>0.08</small></i></td>
</tr>
<tr>
<td>Whiting</td>
<td>21.21</td>
<td></td>
<td></td>
<td></td>
<td>11.9</td>
<td></td>
<td></td>
<td></td>
<td></td>
<td></td>
<td></td>
</tr>
<tr>
<td><i><small>Remaining</small></i></td>
<td></td>
<td></td>
<td></td>
<td></td>
<td></td>
<td></td>
<td></td>
<td></td>
<td></td>
<td><i><small><b>0.70</b></small></i></td>
<td><i><small>0.08</small></i></td>
</tr>
<tr>
<td>Red Iron Oxide</td>
<td>0.74</td>
<td></td>
<td></td>
<td></td>
<td></td>
<td></td>
<td></td>
<td></td>
<td></td>
<td><b>0.70</b></td>
<td></td>
</tr>
<tr>
<td><i><small>Remaining</small></i></td>
<td></td>
<td></td>
<td></td>
<td></td>
<td></td>
<td></td>
<td></td>
<td></td>
<td></td>
<td></td>
<td><i><small>0.08</small></i></td>
</tr>
</tbody>
</table>
<h2>8. Fulfilling Titanium</h2>
<p>Titanium is a vital component of many types of glazes.  In celadons, titanium modifies the color, shifting green from the blue end of the spectrum towards yellow.  Titanium often is present in glazes as a contaminant in the clays.  For this glaze, some trace amount of titanium will already come from the 25% kaolin.  Therefore we can make the decision to not additionally add titanium to the recipe.</p>
<p>Similarly, the amount of iron we add can be changed, as clays often already contain some amount of iron.</p>
<h2>Final Glaze Recipe</h2>
<p>24.8 Potash Feldspar<br>
25 Kaolin<br>
3.2 Dolomite<br>
0.94 Bone Ash<br>
37.52 Silica<br>
21.21 Whiting<br>
0.74 Red Iron Oxide</p>
<p><strong>Final 100% Glaze Recipe with Red Iron Oxide as an additive</strong></p>
<table>
<thead>
<tr>
<th>Material</th>
<th>Amount</th>
<th>Additional</th>
</tr>
</thead>
<tbody> 
<tr>
<td>Silica</td>
<td>33.3</td>
<td></td>
</tr>
<tr>
<td>Kaolin</td>
<td>22.2</td>
<td></td>
</tr>
<tr>
<td>Potash Feldspar</td>
<td>22.01</td>
<td></td>
</tr>
<tr>
<td>Whiting</td>
<td>18.82</td>
<td></td>
</tr>
<tr>
<td>Dolomite</td>
<td>2.84</td>
<td></td>
</tr>
<tr>
<td>Bone Ash</td>
<td>0.83</td>
<td></td>
</tr>
<tr>
<td><i>Total Base</i></td>
<td>100</td>
<td></td>
</tr>
<tr>
<td>Red Iron Oxide</td>
<td>0.66</td>
<td>Yes</td>
</tr>
<tr>
<td><i>Total</i></td>
<td>100.66</td>
<td></td>
</tr>
</tbody>
</table>
<h2>Using Lipgloss</h2>
<p>New to Lipgloss?  Start here:<br>
<a href="https://wiki.glazy.org/t/using-lipgloss/">https://wiki.glazy.org/t/using-lipgloss/</a></p>
<p>Lipgloss makes constructing a recipe from an analysis easy.  Just select the materials, enter the analysis, and click “Calculate Restrictions”.</p>
<p></p><div class="lightbox-wrapper"><a class="lightbox" href="https://wiki.glazy.org/uploads/default/original/1X/10a63951df2743c985354ce4464be4e1a2a2b63d.png" data-download-href="https://wiki.glazy.org/uploads/default/10a63951df2743c985354ce4464be4e1a2a2b63d" title="Screen Shot 2017-05-23 at 2.33.23 PM.png"><img src="https://wiki.glazy.org/uploads/default/optimized/1X/10a63951df2743c985354ce4464be4e1a2a2b63d_2_690x665.png" width="690" height="665" srcset="https://wiki.glazy.org/uploads/default/optimized/1X/10a63951df2743c985354ce4464be4e1a2a2b63d_2_690x665.png, https://wiki.glazy.org/uploads/default/optimized/1X/10a63951df2743c985354ce4464be4e1a2a2b63d_2_1035x997.png 1.5x, https://wiki.glazy.org/uploads/default/original/1X/10a63951df2743c985354ce4464be4e1a2a2b63d.png 2x" data-small-upload="https://wiki.glazy.org/uploads/default/optimized/1X/10a63951df2743c985354ce4464be4e1a2a2b63d_2_10x10.png"></a></div><p></p>
          <p><a href="https://wiki.glazy.org/t/reconstruction-of-glazes-using-the-percentage-method/236/1">Read full topic</a></p>
        ]]></description>
        <link>https://wiki.glazy.org/t/reconstruction-of-glazes-using-the-percentage-method/236/1</link>
        <pubDate>Sat, 20 May 2017 03:18:39 +0000</pubDate>
        <guid isPermaLink="false">wiki.glazy.org-post-236-1</guid>
        <source url="https://wiki.glazy.org/t/reconstruction-of-glazes-using-the-percentage-method/236.rss">Reconstruction of Glazes using the Percentage Method</source>
      </item>
  </channel>
</rss>
